Repository: CuiMuxuan/matsci-gnn-pinn

# matsci-gnn-pinn

`matsci-gnn-pinn` 是一个面向材料科学可复现实验的 GNN-PINN 研究原型。项目当前主线聚焦金属增材制造中的热场建模，以 NIST AM-Bench 2022 公开数据为真实数据入口，逐步推进到宏观 PINN、可学习闭合项、微观结构 GNN 表征和多尺度弱耦合。

这个仓库的目标不是先做一个泛化平台，而是先形成一个论文友好的代码项目：数据来源可追溯、实验命令可复现、指标产物可保存、模块边界清晰，方便后续扩展消融实验和投稿论文图表。

## 当前状态

- 已接入 AM-Bench 2022 / AMB2022-03 / `mds2-2716` 数据清单。
- 已提供 AM-Bench 文件下载、文件大小检查和 SHA256 校验入口。
- 已实现 thermography HDF5 到字段表 CSV 的转换。
- 已支持 raw `signal` 与校准 `temperature_C` 两种字段目标。
- 已支持 frame-based split manifest，避免随机点划分带来的时序泄漏。
- 已实现 mean baseline、Macro PINN 数据拟合入口和初步 PDE residual 训练开关。
- 已实现 hot/gradient active sampling、region-aware metrics 与服务器端复现实验脚本。
- 已实现 sparse closure 与 synthetic graph-conditioned closure 消融，当前转入真实/半真实 microstructure conditioning。
- 已新增 AM-Bench `mds2-2718` optical microscopy 下载/校验入口和 TIFF-to-coarse-micro-graph inspection 原型。
- 已固定 `mds2-2718` multi-image optional micro panel，并提供服务器脚本生成 panel-level graph feature table。
- 已预留 weak GNN-PINN coupling 模块。
- 本地 smoke/probe 与第一批 A100 dense calibrated temperature 实验已完成，当前正在推进 Macro PINN 稳健化和闭合项实验前置工作。

## Repository Layout

```text
configs/          数据源、字段映射和实验配置
data/             本地数据目录；raw/interim/processed 默认不提交大文件
docs/             数据说明、环境说明、路线文档、实验计划和结果记录
requirements/     CPU/GPU/PyG/科学计算依赖拆分
scripts/          环境检查等辅助脚本
src/gnnpinn/      Python package 源码
tests/            pytest 测试
```

核心模块：

```text
gnnpinn.data      数据审计、AM-Bench 下载、HDF5 转换、split manifest
gnnpinn.eval      baseline 与评估指标
gnnpinn.models    PINN、GNN、closure、coupled 原型模块
gnnpinn.physics   热方程 residual 等物理约束
gnnpinn.train     训练入口
```

## Environment

推荐 Python 3.11。通用 CPU/服务器基础环境：

```bash
conda env create -f environment.yml
conda activate gnnpinn
python -m pip install --no-deps -e .
python scripts/env/check_env.py
```

本地 Windows + CUDA 13.0 wheel 环境可使用：

```powershell
conda env create -f environment-cu130-local.yml
conda activate gnnpinn-cu130
python -m pip install --no-deps -e .
python -m pip install -r requirements/base.txt
python -m pip install -r requirements/science.txt
python -m pip install -r requirements/torch-local-cu130.txt
python scripts/env/check_env.py
```

Linux GPU 服务器建议按驱动选择 CUDA 依赖：

```bash

## AM-Bench Data

当前第一批真实实验只需要 AMB2022-03 / `mds2-2716` 的 thermography 与 scan strategy 文件：

```text
data/raw/ambench/2022_single_track/AMB2022-03/mds2-2716/
  2716_README.txt
  Thermography/AMB2022-03-718-AMMT-StaringCamera_Signal.h5
  ScanStrategy/AMB2022-03-AMMT-718-Pad_XYPT.h5
```

下载并校验：

```bash
python -m gnnpinn.data.ambench_downloads \
  --root data/raw/ambench/2022_single_track/AMB2022-03/mds2-2716 \
  --download \
  --verify-sha256 \
  --output outputs/data_audits/ambench_mds2_2716_download_report.json
```

只校验已经手动下载或复制的数据：

```bash
python -m gnnpinn.data.ambench_downloads \
  --root data/raw/ambench/2022_single_track/AMB2022-03/mds2-2716 \
  --verify-sha256 \
  --output outputs/data_audits/ambench_mds2_2716_download_check.json
```

更完整的下载说明见 [docs/ambench_downloads.md](docs/ambench_downloads.md)。

Phase 17 真实微观组织入口使用 AMB2022-03 / `mds2-2718` optical microscopy：

```bash
python -m gnnpinn.data.ambench_downloads \
  --dataset-id mds2-2718 \
  --root data/raw/ambench/2022_single_track/AMB2022-03/mds2-2718 \
  --download \
  --verify-sha256 \
  --output outputs/data_audits/ambench_mds2_2718_download_report.json
```

扩展到第一版 multi-image optional panel：

```bash
python -m gnnpinn.data.ambench_downloads \
  --dataset-id mds2-2718 \
  --root data/raw/ambench/2022_single_track/AMB2022-03/mds2-2718 \
  --download \
  --include-optional \
  --verify-sha256 \
  --retries 3 \
  --timeout-seconds 300 \
  --resume-partial \
  --download-backend curl \
  --output outputs/data_audits/ambench_mds2_2718_micro_panel_download_report.json
```

下载后可先生成 coarse micro graph inspection：

```bash
python -m gnnpinn.data.loaders.ambench_microstructure \
  --image data/raw/ambench/2022_single_track/AMB2022-03/mds2-2718/Single_Track_Cross_Sections/AMB2022-718-SH1-BP1-P2-L2.1-3_m.tif \
  --sample-id AMB2022-718-SH1-BP1-P2-L2.1-3_m \
  --threshold-quantile 0.9 \
  --grid-rows 8 \
  --grid-cols 8 \
  --graph-k 4 \
  --output outputs/data_audits/ambench_mds2_2718_micrograph_inspection.json
```

将 inspection 聚合为 `real_micro` graph feature JSONL：

```bash
python -m gnnpinn.data.loaders.ambench_microstructure \
  --mode aggregate \
  --inspection outputs/data_audits/ambench_mds2_2718_micrograph_inspection.json \
  --jsonl-output data/processed/ambench/2022_single_track/AMB2022-03/mds2-2718/micro_graph_features.jsonl \
  --csv-output data/processed/ambench/2022_single_track/AMB2022-03/mds2-2718/micro_graph_features.csv \
  --output outputs/data_audits/ambench_mds2_2718_micrograph_feature_table_manifest.json
```

服务器上一键构建多图 panel inspection 与 feature table：

```bash
bash scripts/server/build_mds2_2718_micro_panel_a100.sh \
  > logs/ambench_mds2_2718_micro_panel_build_a100_v1.log 2>&1
```

File: docs/results/phase117_battery_failure_databank_gate/phase117_battery_failure_databank_field_table.csv (part 1 of 3)
phase117_row_id,Cell-Description,Test-ID,Test-Series,Cell-Format,Trigger-Mechanism,Pressure-Assisted-Seal-Configuration-Positive,Pressure-Assisted-Seal-Configuration-Negative,S-FTRC-Generation,Cell-Capacity-Ah,Cell-Nominal-Voltage-V,Cell-Energy-Wh,Pre-Test-Cell-Open-Circuit-Voltage-V,Pre-Test-Cell-Mass-g,Heater-Power-W,Heater-Time-On-s,Energy-Applied-to-Trigger-kJ,Avg-Cell-Temp-At-Trigger-degC,Corrected-Total-Energy-Yield-kJ,Baseline-Plus-Heat-Loss-Total-Energy-Yield-kJ,Baseline-Total-Energy-Yield-kJ,Energy-Percent-Positive-Ejecta-%,Energy-Percent-Negative-Ejecta-%,Post-Test-Mass-Unrecovered-g
BFDB-0000,KULR 18650-K330,DLS19_Dec_Run036,DLS19_Dec,18650,Heater (ISC),18650-Aluminum,18650-Brass,V10.0,3.300000000,3.600000000,11.880000000,4.200000000,47.392700000,939.927396027,61.057600000,57.229817080,130.165620000,55.679662693,55.106214719,52.184733563,36.196369409,24.200666396,8.092700000
BFDB-0001,KULR 18650-K330,DLS19_Dec_Run037,DLS19_Dec,18650,Heater (ISC),18650-Aluminum,18650-Brass,V10.0,3.300000000,3.600000000,11.880000000,4.122000000,47.226400000,932.144671860,71.497400000,66.506963508,165.038710000,60.970046076,59.001219652,57.139170283,15.401099129,61.942403884,15.526400000
BFDB-0002,KULR 18650-K330,DLS19_Dec_Run038,DLS19_Dec,18650,Heater (ISC),18650-Brass,18650-Brass,V10.0,3.300000000,3.600000000,11.880000000,4.254000000,47.351800000,950.473240644,84.887300000,80.460988725,219.345550000,62.879184729,59.147359515,56.977465834,88.807672729,1.533549168,20.551800000
BFDB-0003,KULR 18650-K330,DLS19_Dec_Run039,DLS19_Dec,18650,Heater (ISC),18650-Brass,18650-Brass,V10.0,3.300000000,3.600000000,11.880000000,4.119000000,47.369000000,944.002552933,67.972200000,63.890959655,139.851815000,56.111607433,55.186553480,53.058256134,13.367933076,52.615633265,10.369000000
BFDB-0004,KULR 18650-K330,DLS19_Dec_Run041,DLS19_Dec,18650,Heater (ISC),18650-Brass,18650-Brass,V10.0,3.300000000,3.600000000,11.880000000,4.144000000,47.473800000,948.703966743,108.746400000,102.917014911,239.839760000,63.683843009,61.939964171,59.781344896,10.026071944,74.875143139,12.373800000
BFDB-0005,KULR 18650-K330,DLS19_Dec_Run085,DLS19_Dec,18650,Heater (ISC),18650-Aluminum,18650-Brass,V10.0,3.300000000,3.600000000,11.880000000,4.148000000,48.058400000,951.355589809,102.255700000,97.059224154,231.285635000,61.314239685,58.992584501,56.979652491,77.527631193,1.117753315,14.458400000
BFDB-0006,KULR 18650-K330,DLS19_Dec_Run086,DLS19_Dec,18650,Heater (ISC),18650-Brass,18650-Brass,V10.0,3.300000000,3.600000000,11.880000000,4.129000000,47.394000000,950.336508909,104.447200000,99.055564118,223.215160000,54.598820549,53.047247944,50.119100790,6.914579807,76.768485866,12.294000000
BFDB-0007,KULR 18650-K330,DLS19_Dec_Run087,DLS19_Dec,18650,Heater (ISC),18650-Brass,18650-Brass,V10.0,3.300000000,3.600000000,11.880000000,4.124000000,47.441500000,937.413080329,105.914400000,99.060442287,240.427190000,62.788194360,61.103540067,58.511261255,8.029644742,78.478677922,14.341500000
BFDB-0008,KULR 18650-K330,DLS19_Dec_Run088,DLS19_Dec,18650,Heater (ISC),18650-Aluminum,18650-Brass,V10.0,3.300000000,3.600000000,11.880000000,4.117000000,47.411600000,948.688250523,100.249200000,94.932748831,245.009025000,58.841852158,57.204393282,53.807256453,23.724352265,52.966993354,15.011600000
BFDB-0009,KULR 18650-K330,ESRF18_Oct_Run001,ESRF18_Oct,18650,Heater (Non-ISC),18650-Brass,18650-Brass,V9.0,3.300000000,3.600000000,11.880000000,4.141000000,47.411400000,965.358318134,61.316000000,59.447108987,296.684220000,59.716875154,58.218167023,56.271120876,24.866122452,44.574037870,12.956200000
BFDB-0010,KULR 18650-K330,ESRF18_Oct_Run002,ESRF18_Oct,18650,Heater (Non-ISC),18650-Brass,18650-Brass,V9.0,3.300000000,3.600000000,11.880000000,4.141000000,47.504500000,969.932800262,85.182500000,82.680904790,247.772810000,62.379122999,61.178665836,59.459562647,13.226336920,52.046581093,11.810500000
BFDB-0011,KULR 18650-K330,ESRF18_Oct_Run003,ESRF18_Oct,18650,Heater (Non-ISC),18650-Aluminum,18650-Brass,V9.0,3.300000000,3.600000000,11.880000000,4.141000000,47.283600000,977.873849345,87.030200000,85.129405952,252.185540000,65.653920362,63.288471700,62.054368474,4.598358545,73.646885316,14.053000000
BFDB-0012,KULR 18650-K330,ESRF18_Oct_Run004,ESRF18_Oct,18650,Heater (Non-ISC),18650-Aluminum,18650-Brass,V9.0,3.300000000,3.600000000,11.880000000,4.140000000,47.337300000,971.221204863,91.396200000,88.788092323,245.200370000,56.054195995,55.022728482,51.355224402,41.540177969,22.777491093,11.534300000
BFDB-0013,KULR 18650-K330,ESRF18_Oct_Run055,ESRF18_Oct,18650,Heater (Non-ISC),18650-Brass,18650-Brass,V9.0,3.300000000,3.600000000,11.880000000,4.138000000,47.407800000,24.449982673,94.028500000,0.009363745,226.202040000,63.066317246,61.510806396,56.529139020,34.240172973,32.220265889,13.967800000
BFDB-0014,KULR 18650-K330,DLS19_Feb_Run098,DLS19_Feb,18650,Heater (Non-ISC),18650-Brass,18650-Brass,V9.1,3.300000000,3.600000000,11.880000000,4.136000000,45.951000000,963.164628180,109.010400000,105.128502076,225.770410000,54.710730767,53.825289701,52.275211726,14.328911599,58.465850008,8.671000000
BFDB-0015,KULR 18650-K330,DLS19_Dec_Run031,DLS19_Dec,18650,Heater (Non-ISC),18650-Aluminum,18650-Brass,V10.0,3.300000000,3.600000000,11.880000000,4.131000000,45.900000000,947.325285320,102.051000000,96.458628628,235.511085000,64.249733750,61.670786723,59.478059986,14.087651227,64.299053234,16.200000000
BFDB-0016,KULR 18650-K330,DLS19_Dec_Run032,DLS19_Dec,18650,Heater (Non-ISC),18650-Aluminum,18650-Brass,V10.0,3.300000000,3.600000000,11.880000000,4.131000000,45.900500000,939.448568913,98.959100000,92.693998997,234.092405000,63.399003435,61.739206664,59.429078352,15.474929479,51.516092381,13.400500000
BFDB-0017,KULR 18650-K330,DLS19_Dec_Run033,DLS19_Dec,18650,Heater (Non-ISC),18650-Brass,18650-Brass,V10.0,3.300000000,3.600000000,11.880000000,4.121000000,46.207900000,939.809262350,101.303100000,94.936328680,230.276850000,58.920667279,56.732709410,54.404333789,63.338456898,1.225225786,15.907900000
BFDB-0018,KULR 18650-K330,DLS19_Dec_Run034,DLS19_Dec,18650,Heater (Non-ISC),18650-Brass,18650-Brass,V10.0,3.300000000,3.600000000,11.880000000,4.124000000,46.073500000,939.678066090,102.189800000,95.810496755,248.688330000,61.125787553,59.671076052,57.136515210,19.887753202,51.533634207,11.473500000
BFDB-0019,KULR 18650-K330,ESRF18_Oct_Run057,ESRF18_Oct,18650,Nail,18650-Brass,18650-Brass,V9.0,3.300000000,3.600000000,11.880000000,4.138000000,47.472100000,,,,,62.086862737,59.843460575,59.359218318,69.494238778,1.179635596,9.702100000
BFDB-0020,KULR 18650-K330,DLS19_Feb_Run051,DLS19_Feb,18650,Nail,18650-Brass,18650-Brass,V9.1,3.300000000,3.600000000,11.880000000,4.136000000,46.009200000,,,,,59.847586417,58.113944691,56.678011927,57.530691031,0.065122666,11.409200000
BFDB-0021,KULR 18650-K330,DLS19_Feb_Run053,DLS19_Feb,18650,Nail,18650-Brass,18650-Brass,V9.1,3.300000000,3.600000000,11.880000000,4.118000000,47.403300000,,,,,59.216348831,58.067119073,57.088453899,8.504218732,61.626041793,11.903300000
BFDB-0022,KULR 21700-K500,DLS19_Dec_Run010,DLS19_Dec,21700,Heater (ISC),21700-Brass,21700-Brass,V10.0,5.000000000,3.600000000,18.000000000,4.156000000,73.000000000,956.714172329,93.013700000,88.777499840,198.812970000,83.232880947,78.985851597,74.945939666,31.466150729,33.669861460,21.500000000
BFDB-0023,KULR 21700-K500,DLS19_Dec_Run012,DLS19_Dec,21700,Heater (ISC),21700-Brass,21700-Brass,V10.0,5.000000000,3.600000000,18.000000000,4.168000000,72.600000000,929.336044081,113.093700000,104.952352436,231.610230000,96.213501730,94.160639154,91.329406325,27.082404286,45.158896161,15.400000000
BFDB-0024,KULR 21700-K500,DLS19_Dec_Run014,DLS19_Dec,21700,Heater (ISC),21700-Brass,21700-Brass,V10.0,5.000000000,3.600000000,18.000000000,4.153000000,73.200000000,951.781495632,70.957800000,67.290653681,138.299910000,95.070241410,87.540660578,84.683043173,43.311752102,30.846509998,29.200000000
BFDB-0025,KULR 21700-K500,DLS19_Dec_Run016,DLS19_Dec,21700,Heater (ISC),21700-Aluminum,21700-Aluminum,V10.0,5.000000000,3.600000000,18.000000000,4.153000000,72.500000000,924.523213880,75.358500000,69.371998260,219.826517778,84.507319842,82.836737165,78.301838503,45.556264721,29.434908738,16.490000000
BFDB-0026,KULR 21700-K500,DLS19_Dec_Run018,DLS19_Dec,21700,Heater (ISC),21700-Aluminum,21700-Brass,V10.0,5.000000000,3.600000000,18.000000000,4.189000000,72.047500000,929.124124034,69.066700000,63.955955875,150.098285000,91.256846134,89.342137880,86.259751783,31.220713687,40.788769397,14.947500000
BFDB-0027,KULR 21700-K500,DLS19_Dec_Run020,DLS19_Dec,21700,Heater (ISC),21700-Aluminum,21700-Brass,V10.0,5.000000000,3.600000000,18.000000000,4.190000000,71.993000000,933.948540574,113.669300000,105.890490082,238.121940000,82.757171003,80.877347777,77.144187754,24.882518321,51.941526151,15.193000000
BFDB-0028,KULR 21700-K500,DLS19_Dec_Run081,DLS19_Dec,21700,Heater (ISC),21700-Aluminum,21700-Brass,V10.0,5.000000000,3.600000000,18.000000000,4.168000000,72.990300000,941.372647275,96.217000000,90.307797892,206.333715000,83.654036233,81.972970235,76.109773220,32.266703581,22.543016740,14.990300000
BFDB-0029,KULR 21700-K500,DLS19_Dec_Run082,DLS19_Dec,21700,Heater (ISC),21700-Aluminum,21700-Brass,V10.0,5.000000000,3.600000000,18.000000000,4.179000000,72.794400000,930.086035785,42.100500000,38.948976441,81.247090000,89.934706021,87.798223392,84.449780201,35.562248804,30.370881033,17.294400000
BFDB-0030,KULR 21700-K500,DLS19_Dec_Run083,DLS19_Dec,21700,Heater (ISC),21700-Brass,21700-Brass,V10.0,5.000000000,3.600000000,18.000000000,4.180000000,72.700000000,935.271972826,43.105600000,40.078296105,102.758580000,80.904810143,78.916151866,74.973232949,25.849384744,35.601628430,17.800000000
BFDB-0031,KULR 21700-K500,DLS19_Dec_Run084,DLS19_Dec,21700,Heater (ISC),21700-Brass,21700-Brass,V10.0,5.000000000,3.600000000,18.000000000,4.170000000,72.700000000,937.068640330,99.123100000,92.636338437,204.055175000,78.438419419,76.496707736,71.791324427,37.689068154,31.914816865,17.590000000
BFDB-0032,KULR 21700-K500,ESRF18_Oct_Run037,ESRF18_Oct,21700,Heater (Non-ISC),21700-Brass,21700-Brass,V9.0,5.000000000,3.600000000,18.000000000,4.153000000,70.439300000,956.036928994,106.469500000,101.921985633,233.432950000,77.576886318,76.282689645,70.583443364,43.098437596,12.866370046,15.443300000
BFDB-0033,KULR 21700-K500,ESRF18_Oct_Run039,ESRF18_Oct,21700,Heater (Non-ISC),21700-Aluminum,21700-Brass,V9.0,5.000000000,3.600000000,18.000000000,4.152000000,70.489200000,505.118382333,413.121400000,88.300527900,195.013585000,85.550374028,83.984205223,79.138261348,44.443432645,20.809940944,14.216200000
BFDB-0034,KULR 21700-K500,ESRF18_Oct_Run040,ESRF18_Oct,21700,Heater (Non-ISC),21700-Aluminum,21700-Brass,V9.0,5.000000000,3.600000000,18.000000000,4.150000000,70.505700000,955.822060777,103.920300000,99.375865297,257.026300000,79.788540018,78.425396831,71.769911434,52.291974601,10.358985783,14.269400000
BFDB-0035,KULR 21700-K500,DLS19_Feb_Run093,DLS19_Feb,21700,Heater (Non-ISC),21700-Brass,21700-Brass,V9.1,5.000000000,3.600000000,18.000000000,4.153000000,72.938100000,971.170165834,99.060100000,96.347674448,188.181110000,84.006753177,81.011929733,78.675261045,24.717123602,47.000321944,19.498100000
BFDB-0036,KULR 21700-K500,DLS19_Dec_Run024,DLS19_Dec,21700,Heater (Non-ISC),21700-Aluminum,21700-Brass,V10.0,5.000000000,3.600000000,18.000000000,4.123000000,72.570200000,932.259703000,118.590200000,110.425801591,271.478045000,86.307613140,83.521373183,79.663230329,22.961729353,51.007948133,22.070200000
BFDB-0037,KULR 21700-K500,DLS19_Dec_Run026,DLS19_Dec,21700,Heater (Non-ISC),21700-Brass,21700-Brass,V10.0,5.000000000,3.600000000,18.000000000,4.085000000,72.747000000,941.213770752,116.244700000,109.149199406,242.288720000,81.195740158,78.525966578,74.759198830,20.528356940,49.164506177,22.047000000
BFDB-0038,KULR 21700-K500,DLS19_Dec_Run028,DLS19_Dec,21700,Heater (Non-ISC),21700-Aluminum,21700-Brass,V10.0,5.000000000,3.600000000,18.000000000,4.096000000,72.719000000,940.410472295,113.906000000,106.873098478,244.020705000,70.849948971,69.206991052,64.520633193,23.216036774,38.000544053,16.119000000
BFDB-0039,KULR 21700-K500,DLS19_Dec_Run030,DLS19_Dec,21700,Heater (Non-ISC),21700-Aluminum,21700-Brass,V10.0,5.000000000,3.600000000,18.000000000,4.156000000,72.808600000,940.278717323,98.140200000,92.165004129,203.646810000,84.650300420,81.674738868,78.426149205,45.335192646,25.309571754,20.508600000
BFDB-0040,KULR 21700-K500,ESRF18_Oct_Run058,ESRF18_Oct,21700,Nail,21700-Brass,21700-Brass,V9.0,5.000000000,3.600000000,18.000000000,4.134000000,70.440900000,,,,,97.338137579,94.348343992,92.285952190,38.726951548,36.382092454,16.630900000
BFDB-0041,KULR 21700-K500,ESRF18_Oct_Run070,ESRF18_Oct,21700,Nail,21700-Aluminum,21700-Brass,V9.0,5.000000000,3.600000000,18.000000000,4.137000000,70.621000000,,,,,98.968591663,94.403427957,92.581954348,37.823127983,36.739664772,23.981000000
BFDB-0042,KULR 21700-K500,DLS19_Feb_Run049,DLS19_Feb,21700,Nail,21700-Brass,21700-Brass,V9.1,5.000000000,3.600000000,18.000000000,4.112000000,70.556200000,,,,,88.731824181,86.185904671,83.046289107,52.935808721,9.826085798,20.556200000
BFDB-0043,KULR 21700-K500,DLS19_Feb_Run054,DLS19_Feb,21700,Nail,21700-Brass,21700-Brass,V9.1,5.000000000,3.600000000,18.000000000,4.138000000,70.617000000,,,,,96.079442528,92.743214094,89.650757586,32.395542228,37.817460767,20.117000000
BFDB-0044,KULR 21700-K500,DLS19_Feb_Run055,DLS19_Feb,21700,Nail,21700-Brass,21700-Brass,V9.1,5.000000000,3.600000000,18.000000000,4.157000000,72.961900000,,,,,94.033771255,85.843592952,83.946279346,78.196242497,0.001415981,25.361900000
BFDB-0045,KULR 21700-K500,DLS19_Dec_Run046,DLS19_Dec,21700,Nail,21700-Brass,21700-Brass,V10.0,5.000000000,3.600000000,18.000000000,4.107000000,72.896000000,,,,,91.381881349,88.210617935,85.041394836,8.150530222,62.220886675,22.396000000
BFDB-0046,KULR 21700-K500,DLS19_Dec_Run048,DLS19_Dec,21700,Nail,21700-Brass,21700-Brass,V10.0,5.000000000,3.600000000,18.000000000,4.023000000,72.960300000,,,,,84.163823391,81.887304589,78.261239906,60.209168083,0.306398541,25.160300000
BFDB-0047,KULR 21700-K500,DLS19_Dec_Run050,DLS19_Dec,21700,Nail,21700-Brass,21700-Brass,V10.0,5.000000000,3.600000000,18.000000000,4.150000000,72.600000000,,,,,97.338929978,93.569125548,89.910549901,18.228906903,51.346012048,20.100000000
BFDB-0048,KULR 21700-K500,DLS19_Dec_Run052,DLS19_Dec,21700,Nail,21700-Brass,21700-Brass,V10.0,5.000000000,3.600000000,18.000000000,4.170000000,72.510000000,,,,,99.208470933,96.115708426,92.457153497,8.637437810,64.920500743,23.810000000
BFDB-0049,KULR 21700-K500,DLS19_Dec_Run054,DLS19_Dec,21700,Nail,21700-Aluminum,21700-Brass,V10.0,5.000000000,3.600000000,18.000000000,4.175000000,72.900000000,,,,,98.519019321,94.498838882,91.360259733,31.061593886,37.833459295,25.300000000
BFDB-0050,KULR 21700-K500,DLS19_Dec_Run056,DLS19_Dec,21700,Nail,21700-Aluminum,21700-Brass,V10.0,5.000000000,3.600000000,18.000000000,4.146000000,72.700000000,,,,,98.874726747,95.680288897,92.627487504,42.800947369,23.608583675,20.900000000
BFDB-0051,KULR 21700-K500,DLS19_Dec_Run058,DLS19_Dec,21700,Nail,21700-Aluminum,21700-Brass,V10.0,5.000000000,3.600000000,18.000000000,4.015300000,72.809000000,,,,,105.869867293,97.396325853,93.672025825,58.072940176,9.473803638,22.509000000
BFDB-0052,LG 18650-HG2,ESRF18_Oct_Run103,ESRF18_Oct,21700,Heater (Non-ISC),18650-Brass,18650-Brass,V9.0,3.000000000,3.600000000,10.800000000,4.145000000,45.350000000,969.921338888,110.143500000,106.912712521,322.922645000,59.671277709,59.195473264,56.560054894,10.253496733,84.795573184,2.992300000
BFDB-0053,LG 18650-HG2,ESRF18_Oct_Run105,ESRF18_Oct,18650,Heater (Non-ISC),18650-Aluminum,18650-Brass,V9.0,3.000000000,3.600000000,10.800000000,4.155000000,45.535000000,962.830763144,96.492900000,92.922409764,215.731790000,74.170453354,72.177283448,62.506694117,74.338794422,1.374877224,8.955000000
BFDB-0054,LG 18650-HG2,ESRF18_Oct_Run106,ESRF18_Oct,18650,Heater (Non-ISC),18650-Aluminum,18650-Brass,V9.0,3.000000000,3.600000000,10.800000000,4.153000000,45.490200000,954.460455631,109.656600000,105.136513546,324.991945000,59.491883491,55.364700554,53.819369850,89.647008376,1.448807426,17.290200000
BFDB-0055,LG 18650-HG2,ESRF18_Oct_Run104,ESRF18_Oct,18650,Heater (Non-ISC),18650-Brass,18650-Brass,V9.0,3.000000000,3.600000000,10.800000000,4.155000000,45.552200000,911.023475245,100.616700000,100.280437429,240.738240000,63.340543012,61.712677960,59.822503865,34.245586313,49.938896046,10.692200000
BFDB-0056,LG 18650-M36,DLS18_Feb_Run012,DLS18_Feb,18650,Heater (Non-ISC),18650-Aluminum,18650-Aluminum,V7.0|8.0,3.440000000,3.630000000,12.487200000,,47.500000000,907.743751701,95.677299976,86.960802221,266.084140000,71.881309265,68.393229476,66.904113041,83.699284571,0.649629935,10.700000000
BFDB-0057,LG 18650-M36,DLS18_Feb_Run013,DLS18_Feb,18650,Heater (Non-ISC),18650-Aluminum,18650-Aluminum,V7.0|8.0,3.440000000,3.630000000,12.487200000,,47.500000000,906.192724031,72.588699818,65.900577408,237.991510000,75.860016879,69.379109665,68.705482873,83.136799735,0.645058996,10.900000000
BFDB-0058,LG 18650-M36,DLS18_Feb_Run014,DLS18_Feb,18650,Heater (Non-ISC),18650-Aluminum,18650-Aluminum,V7.0|8.0,3.440000000,3.630000000,12.487200000,,47.500000000,907.636171902,91.845099926,83.466183837,284.144360000,75.600128240,63.098563316,62.298052816,84.551076281,0.749284665,15.800000000
BFDB-0059,LG 18650-M36,SPR2021_ESTA_8B100-01_SOC_RUN072,SPR2021_ESTA_8B100-01_SOC,18650,Heater (Non-ISC),18650-Brass,18650-Brass,V10.0,3.440000000,3.630000000,12.487200000,4.140000000,47.720000000,958.856959838,98.556700000,93.925587793,257.134255000,58.552882491,58.017819649,56.372611598,19.652742902,46.534223357,7.540000000
BFDB-0060,LG 18650-M36,SPR2021_ESTA_8B100-01_SOC_RUN073,SPR2021_ESTA_8B100-01_SOC,18650,Heater (Non-ISC),18650-Brass,18650-Brass,V10.0,3.440000000,3.630000000,12.487200000,4.160000000,47.850000000,948.943226139,91.651600000,86.821724210,216.980105000,60.563758454,59.507309072,57.697948420,42.714495549,24.578291438,10.130000000
BFDB-0061,LG 18650-M36,SPR2021_ESTA_8B100-01_SOC_RUN074,SPR2021_ESTA_8B100-01_SOC,18650,Heater (Non-ISC),18650-Brass,18650-Brass,V10.0,3.440000000,3.630000000,12.487200000,4.140000000,47.960000000,959.586613322,91.845500000,88.133712294,241.087620000,57.758734391,56.065532888,56.061466568,76.560553107,2.906129794,11.270000000
BFDB-0062,LG 18650-M36,SPR2021_ESTA_8B100-01_SOC_RUN075,SPR2021_ESTA_8B100-01_SOC,18650,Heater (Non-ISC),18650-Brass,18650-Brass,V10.0,3.440000000,3.630000000,12.487200000,4.140000000,47.810000000,949.059769786,93.298300000,88.393971953,217.544380000,54.082178436,52.459834134,50.628344984,87.056133839,1.505615362,10.920000000
BFDB-0063,LG 18650-M36,SPR2021_ESTA_8B100-01_SOC_RUN126,SPR2021_ESTA_8B100-01_SOC,18650,Nail,18650-Brass,18650-Brass,V10.0,3.440000000,3.630000000,12.487200000,4.159200000,47.860000000,,,,,69.695864896,69.074066781,67.955261686,41.267522123,10.864588824,8.540000000
BFDB-0064,LG 18650-M36,SPR2021_ESTA_8B100-01_SOC_RUN127,SPR2021_ESTA_8B100-01_SOC,18650,Nail,18650-Brass,18650-Brass,V10.0,3.440000000,3.630000000,12.487200000,4.167300000,47.920000000,,,,,74.074202928,71.703558568,70.688476136,67.924983368,0.944466007,12.510000000
BFDB-0065,LG 18650-M36,SPR2021_ESTA_8B100-01_SOC_RUN131,SPR2021_ESTA_8B100-01_SOC,18650,Nail,18650-Brass,18650-Brass,V10.0,3.440000000,3.630000000,12.487200000,3.795300000,47.860000000,,,,,55.870149971,55.067470760,53.505459550,53.826747136,0.266914754,8.200000000
BFDB-0066,LG 18650-M36,SPR2021_ESTA_8B100-01_SOC_RUN132,SPR2021_ESTA_8B100-01_SOC,18650,Nail,18650-Brass,18650-Brass,V10.0,3.440000000,3.630000000,12.487200000,3.784400000,47.930000000,,,,,49.659077877,49.077081479,47.910803679,49.497090437,0.245776010,7.340000000
BFDB-0067,LG 18650-M36,SPR2021_ESTA_8B100-01_SOC_RUN133,SPR2021_ESTA_8B100-01_SOC,18650,Nail,18650-Brass,18650-Brass,V10.0,3.440000000,3.630000000,12.487200000,3.791800000,47.780000000,,,,,53.675557813,52.863989795,51.692096430,55.444877627,0.115959300,7.000000000
BFDB-0068,LG 18650-M36,SPR2021_ESTA_8B100-01_SOC_RUN134,SPR2021_ESTA_8B100-01_SOC,18650,Nail,18650-Brass,18650-Brass,V10.0,3.440000000,3.630000000,12.487200000,3.794600000,47.730000000,,,,,54.400551253,53.844951385,52.601625204,43.230642379,0.071907042,7.480000000
BFDB-0069,LG 18650-M36,SPR2021_ESTA_8B100-01_SOC_RUN135,SPR2021_ESTA_8B100-01_SOC,18650,Nail,18650-Brass,18650-Brass,V10.0,3.440000000,3.630000000,12.487200000,5.945000000,47.740000000,,,,,15.513727903,15.513223272,13.721007286,0.803337239,1.240133036,0.180000000
BFDB-0070,LG 18650-M36,SPR2021_ESTA_8B100-01_SOC_RUN136,SPR2021_ESTA_8B100-01_SOC,18650,Nail,18650-Brass,18650-Brass,V10.0,3.440000000,3.630000000,12.487200000,3.630300000,47.850000000,,,,,43.461132955,43.224809139,40.963026527,36.689299048,0.260125141,5.900000000
BFDB-0071,LG 18650-M36,SPR2021_ESTA_8B100-01_SOC_RUN137,SPR2021_ESTA_8B100-01_SOC,18650,Nail,18650-Brass,18650-Brass,V10.0,3.440000000,3.630000000,12.487200000,3.623600000,47.810000000,,,,,33.017684770,32.632269949,38.177729701,64.847429670,7.983886198,4.930000000
BFDB-0072,LG 18650-M36,SPR2021_ESTA_8B100-01_SOC_RUN138,SPR2021_ESTA_8B100-01_SOC,18650,Nail,18650-Brass,18650-Brass,V10.0,3.440000000,3.630000000,12.487200000,3.630200000,47.880000000,,,,,35.125425196,34.930776205,41.308843584,100.000000000,0.000000000,6.140000000
BFDB-0073,LG 18650-M36,SPR2021_ESTA_8B100-01_SOC_RUN139,SPR2021_ESTA_8B100-01_SOC,18650,Nail,18650-Brass,18650-Brass,V10.0,3.440000000,3.630000000,12.487200000,3.412900000,47.800000000,,,,,5.135706490,5.135613900,5.267126976,100.000000000,0.000000000,0.100000000
BFDB-0074,LG 18650-M36,SPR2021_ESTA_8B100-01_SOC_RUN141,SPR2021_ESTA_8B100-01_SOC,18650,Nail,18650-Brass,18650-Brass,V10.0,3.440000000,3.630000000,12.487200000,3.454500000,47.890000000,,,,,6.393526800,6.393237870,6.999858161,19.093075947,17.726948197,0.190000000
BFDB-0075,LG 18650-MJ1 ,ESTA17_Oct_O-F_Run001,ESTA17_Oct_O-F,18650,Heater (Non-ISC),18650-Aluminum,18650-Aluminum,V7.0|8.0,3.500000000,3.628571429,12.700000000,,47.000000000,990.008151341,84.898900032,84.059915448,256.224745000,87.479749480,79.277905563,78.769972257,74.250321941,11.415761415,16.800000000
BFDB-0076,LG 18650-MJ1 ,ESTA17_Oct_O-F_Run002,ESTA17_Oct_O-F,18650,Heater (Non-ISC),18650-Aluminum,18650-Aluminum,V7.0|8.0,3.500000000,3.628571429,12.700000000,,47.000000000,772.115342387,106.758199692,82.555369947,252.975375000,69.408989477,66.711759350,66.228345855,52.402168147,25.240777589,11.200000000
BFDB-0077,LG 18650-MJ1 ,ESTA17_Oct_O-F_Run004,ESTA17_Oct_O-F,18650,Heater (Non-ISC),18650-Aluminum,18650-Aluminum,V7.0|8.0,3.500000000,3.628571429,12.700000000,,47.000000000,904.945700053,93.705399990,84.708066131,246.405305000,90.847677732,75.754680100,74.795727528,87.459761866,0.584558501,17.400000000
BFDB-0078,LG 18650-MJ1 ,ESTA17_Oct_O-F_Run005,ESTA17_Oct_O-F,18650,Heater (Non-ISC),18650-Aluminum,18650-Aluminum,V7.0|8.0,3.500000000,3.628571429,12.700000000,,47.000000000,898.917753256,94.616400242,85.079394710,255.214015000,90.470811672,81.618282979,80.324233391,86.656229744,0.565094410,12.800000000
BFDB-0079,LG 18650-MJ1 ,ESTA17_Oct_O-F_Run007,ESTA17_Oct_O-F,18650,Heater (Non-ISC),18650-Aluminum,18650-Aluminum,V7.0|8.0,3.500000000,3.628571429,12.700000000,,47.000000000,893.039974872,92.682300091,82.796145744,259.665740000,96.824936043,86.780127515,85.661506353,88.116959091,0.625926904,14.800000000
BFDB-0080,LG 18650-MJ1 ,ESTA17_Oct_O-F_Run008,ESTA17_Oct_O-F,18650,Heater (Non-ISC),18650-Aluminum,18650-Aluminum,V7.0|8.0,3.500000000,3.628571429,12.700000000,,47.000000000,923.482020847,95.580399990,89.176126479,254.506235000,95.777729316,85.068624512,84.073840688,91.781823766,0.553659514,11.900000000
BFDB-0081,LG 18650-MJ1 ,ESTA17_Oct_O-F_Run010,ESTA17_Oct_O-F,18650,Heater (Non-ISC),18650-Aluminum,18650-Aluminum,V7.0|8.0,3.500000000,3.628571429,12.700000000,,47.000000000,943.875041167,92.136199951,86.979664251,281.976300000,92.440431464,85.660008558,84.693284721,88.102387840,0.534441497,12.780000000
BFDB-0082,LG 18650-MJ1 ,ESTA17_Nov_O-F_Run011,ESTA17_Nov_O-F,18650,Heater (Non-ISC),18650-Aluminum,18650-Aluminum,V7.0|8.0,3.500000000,3.628571429,12.700000000,,47.000000000,942.328128739,95.096500397,89.729086380,294.543620000,81.194660220,72.651901433,71.984646506,88.373202149,0.815913652,14.700000000
BFDB-0083,LG 18650-MJ1 ,ESTA17_Nov_O-F_Run012,ESTA17_Nov_O-F,18650,Heater (Non-ISC),18650-Aluminum,18650-Aluminum,V7.0|8.0,3.500000000,3.628571429,12.700000000,,47.000000000,941.056267069,91.088200092,85.809039898,278.198560000,86.746323015,82.279077956,81.602098146,51.883696838,16.561819071,14.400000000
BFDB-0084,LG 18650-MJ1 ,ESTA17_Nov_O-F_Run013,ESTA17_Nov_O-F,18650,Heater (Non-ISC),18650-Aluminum,18650-Aluminum,V7.0|8.0,3.500000000,3.628571429,12.700000000,,47.000000000,939.893592674,95.980500221,90.301048951,312.438690000,100.374859462,87.715448716,87.257261177,81.306693128,1.320195087,14.700000000
BFDB-0085,LG 18650-MJ1 ,DLS18_Feb_Run055,DLS18_Feb,18650,Heater (Non-ISC),18650-Aluminum,18650-Brass,V7.0|8.0,3.500000000,3.628571429,12.700000000,,47.000000000,880.580560033,101.738200188,92.293528490,247.360460000,88.684691480,79.211722413,77.873274827,82.663156979,1.566053173,14.500000000
BFDB-0086,LG 18650-MJ1 ,DLS18_Feb_Run056,DLS18_Feb,18650,Heater (Non-ISC),18650-Aluminum,18650-Aluminum,V7.0|8.0,3.500000000,3.628571429,12.700000000,,47.000000000,906.479982876,112.547200203,102.101403220,237.133055000,82.289490494,72.750700539,71.316015382,86.468408246,0.616389558,14.500000000
BFDB-0087,LG 18650-MJ1 ,DLS18_Feb_Run059,DLS18_Feb,18650,Heater (Non-ISC),18650-Aluminum,18650-Aluminum,V7.0|8.0,3.500000000,3.628571429,12.700000000,,47.000000000,904.528613167,91.520100117,82.863327662,271.718365000,84.905641253,76.988942470,75.730622271,78.986143587,0.635760951,11.400000000
BFDB-0088,LG 18650-MJ1 ,DLS18_Feb_Run060,DLS18_Feb,18650,Heater (Non-ISC),18650-Aluminum,18650-Brass,V7.0|8.0,3.500000000,3.628571429,12.700000000,,47.000000000,906.575206205,89.008000374,80.826712371,262.836185000,72.784323685,65.197191999,64.352400015,88.872596508,0.733118259,13.500000000
BFDB-0089,LG 18650-MJ1 ,DLS18_Feb_Run062,DLS18_Feb,18650,Heater (Non-ISC),18650-Aluminum,18650-Brass,V7.0|8.0,3.500000000,3.628571429,12.700000000,,47.000000000,906.560487080,89.329800129,81.079922624,269.073175000,91.613217754,83.400195897,82.661570817,78.198299265,1.332968880,10.500000000
BFDB-0090,LG 18650-MJ1 ,SPR2021_ESTA_8B100-01_SOC_RUN001,SPR2021_ESTA_8B100-01_SOC,18650,Nail,18650-Brass,18650-Brass,V10.0,3.500000000,3.628571429,12.700000000,3.426000000,45.420000000,0.000000000,0.000000000,0.000000000,18.185355000,6.790498636,6.790432909,6.415146531,0.976604826,1.251281288,0.140000000
BFDB-0091,LG 18650-MJ1 ,SPR2021_ESTA_8B100-01_SOC_RUN002,SPR2021_ESTA_8B100-01_SOC,18650,Nail,18650-Brass,18650-Brass,V10.0,3.500000000,3.628571429,12.700000000,3.413000000,45.576111111,0.000000000,0.000000000,0.000000000,14.634180000,6.493618102,6.493522924,6.235736159,0.594905921,1.236750075,0.146111111
BFDB-0092,LG 18650-MJ1 ,SPR2021_ESTA_8B100-01_SOC_RUN003,SPR2021_ESTA_8B100-01_SOC,18650,Nail,18650-Brass,18650-Brass,V10.0,3.500000000,3.628571429,12.700000000,3.358000000,45.360000000,0.000000000,0.000000000,0.000000000,15.843460000,5.520174011,5.520001669,5.007489317,0.000000000,0.000000000,0.190000000
BFDB-0093,LG 18650-MJ1 ,SPR2021_ESTA_8B100-01_SOC_RUN004,SPR2021_ESTA_8B100-01_SOC,18650,Nail,18650-Brass,18650-Brass,V10.0,3.500000000,3.628571429,12.700000000,3.394000000,45.610000000,0.000000000,0.000000000,0.000000000,20.854610000,6.681710898,6.681639488,6.072332033,0.000000000,0.000000000,0.190000000
BFDB-0094,LG 18650-MJ1 ,SPR2021_ESTA_8B100-01_SOC_RUN005,SPR2021_ESTA_8B100-01_SOC,18650,Nail,18650-Brass,18650-Brass,V10.0,3.500000000,3.628571429,12.700000000,3.334000000,45.460000000,0.000000000,0.000000000,0.000000000,24.286720000,6.000922268,6.000866390,5.258690904,0.000000000,0.000000000,0.150000000
BFDB-0095,LG 18650-MJ1 ,SPR2021_ESTA_8B100-01_SOC_RUN006,SPR2021_ESTA_8B100-01_SOC,18650,Nail,18650-Brass,18650-Brass,V10.0,3.500000000,3.628571429,12.700000000,3.617000000,45.550000000,0.000000000,0.000000000,0.000000000,16.804110000,28.604906593,28.196275709,26.856693383,0.160235208,61.637511631,6.340000000
BFDB-0096,LG 18650-MJ1 ,SPR2021_ESTA_8B100-01_SOC_RUN007,SPR2021_ESTA_8B100-01_SOC,18650,Nail,18650-Brass,18650-Brass,V10.0,3.500000000,3.628571429,12.700000000,3.593000000,45.310000000,0.000000000,0.000000000,0.000000000,19.551880000,10.741182646,10.741046780,10.257073252,0.000000000,0.000000000,0.220000000
BFDB-0097,LG 18650-MJ1 ,SPR2021_ESTA_8B100-01_SOC_RUN008,SPR2021_ESTA_8B100-01_SOC,18650,Nail,18650-Brass,18650-Brass,V10.0,3.500000000,3.628571429,12.700000000,2.201000000,45.650000000,0.000000000,0.000000000,0.000000000,21.973945000,2.476873217,2.476838045,2.437904577,0.006245483,1.453737670,0.180000000
BFDB-0098,LG 18650-MJ1 ,SPR2021_ESTA_8B100-01_SOC_RUN009,SPR2021_ESTA_8B100-01_SOC,18650,Nail,18650-Brass,18650-Brass,V10.0,3.500000000,3.628571429,12.700000000,2.200000000,45.640000000,0.000000000,0.000000000,0.000000000,20.643665000,2.224796861,2.224795538,2.188611768,0.019627461,0.111871398,0.020000000
BFDB-0099,LG 18650-MJ1 ,SPR2021_ESTA_8B100-01_SOC_RUN010,SPR2021_ESTA_8B100-01_SOC,18650,Nail,18650-Brass,18650-Brass,V10.0,3.500000000,3.628571429,12.700000000,2.203000000,45.650000000,0.000000000,0.000000000,0.000000000,12.215195000,1.370371330,1.370345937,1.320026647,9.563833221,13.585766776,0.090000000
BFDB-0100,LG 18650-MJ1 ,SPR2021_ESTA_8B100-01_SOC_RUN011,SPR2021_ESTA_8B100-01_SOC,18650,Nail,18650-Brass,18650-Brass,V10.0,3.500000000,3.628571429,12.700000000,2.202000000,45.550000000,0.000000000,0.000000000,0.000000000,19.786510000,2.850620655,2.850427894,2.789123756,1.256774019,2.111209502,0.210000000
BFDB-0101,LG 18650-MJ1 ,SPR2021_ESTA_8B100-01_SOC_RUN012,SPR2021_ESTA_8B100-01_SOC,18650,Nail,18650-Brass,18650-Brass,V10.0,3.500000000,3.628571429,12.700000000,2.204000000,45.570000000,0.000000000,0.000000000,0.000000000,21.677870000,2.672447000,2.672343063,2.508418514,1.896526520,0.246017365,0.180000000
BFDB-0102,LG 18650-MJ1 ,SPR2021_ESTA_8B100-01_SOC_RUN013,SPR2021_ESTA_8B100-01_SOC,18650,Nail,18650-Brass,18650-Brass,V10.0,3.500000000,3.628571429,12.700000000,3.601000000,45.520000000,0.000000000,0.000000000,0.000000000,23.500790000,40.485155210,39.534097886,37.990046681,75.797154858,0.007435427,8.720000000
BFDB-0103,LG 18650-MJ1 ,SPR2021_ESTA_8B100-01_SOC_RUN014,SPR2021_ESTA_8B100-01_SOC,18650,Nail,18650-Brass,18650-Brass,V10.0,3.500000000,3.628571429,12.700000000,3.620000000,45.620000000,0.000000000,0.000000000,0.000000000,18.953470000,44.944778920,44.709928830,42.973107238,2.276455225,27.023758140,6.120000000
BFDB-0104,LG 18650-MJ1,SPR2021_ESTA_8B100-01_SOC_RUN015,SPR2021_ESTA_8B100-01_SOC,18650,Nail,18650-Brass,18650-Brass,V10.0,3.500000000,3.628571429,12.700000000,3.621000000,45.640000000,0.000000000,0.000000000,0.000000000,20.752950000,19.045925715,18.937312369,18.080301132,62.233455997,1.167964856,1.870000000
BFDB-0105,LG 18650-MJ1,SPR2021_ESTA_8B100-01_SOC_RUN016,SPR2021_ESTA_8B100-01_SOC,18650,Nail,18650-Brass,18650-Brass,V10.0,3.500000000,3.628571429,12.700000000,3.789000000,45.540000000,0.000000000,0.000000000,0.000000000,15.483440000,54.841624063,53.719557939,53.710395099,59.107846686,0.031729443,8.840000000
BFDB-0106,LG 18650-MJ1,SPR2021_ESTA_8B100-01_SOC_RUN017,SPR2021_ESTA_8B100-01_SOC,18650,Nail,18650-Brass,18650-Brass,V10.0,3.500000000,3.628571429,12.700000000,3.790000000,45.640000000,0.000000000,0.000000000,0.000000000,26.935945000,55.192063642,53.985173718,52.386104533,52.359085694,0.009718828,10.020000000
BFDB-0107,LG 18650-MJ1,SPR2021_ESTA_8B100-01_SOC_RUN018,SPR2021_ESTA_8B100-01_SOC,18650,Nail,18650-Brass,18650-Brass,V10.0,3.500000000,3.628571429,12.700000000,3.792000000,45.600000000,0.000000000,0.000000000,0.000000000,23.604120000,53.889735761,53.062303844,51.670333939,68.165974545,0.055792771,6.230000000
BFDB-0108,LG 18650-MJ1,SPR2021_ESTA_8B100-01_SOC_RUN019,SPR2021_ESTA_8B100-01_SOC,18650,Nail,18650-Brass,18650-Brass,V10.0,3.500000000,3.628571429,12.700000000,3.794000000,45.770000000,0.000000000,0.000000000,0.000000000,23.854470000,55.932486913,54.999329984,53.533426024,54.101568898,0.056026420,8.150000000
BFDB-0109,LG 18650-MJ1,SPR2021_ESTA_8B100-01_SOC_RUN020,SPR2021_ESTA_8B100-01_SOC,18650,Nail,18650-Brass,18650-Brass,V10.0,3.500000000,3.628571429,12.700000000,3.797000000,45.690000000,0.000000000,0.000000000,0.000000000,23.432660000,16.722843480,16.721650598,16.156698736,0.000000000,0.000000000,0.390000000
BFDB-0110,LG 18650-Test Cell (BV-220),ESRF17_Oct_Run003,ESRF17_Oct,18650,Heater (ISC),18650-Aluminum,18650-Aluminum,V7.0|8.0,3.440000000,3.630000000,12.487200000,,47.300000000,1107.077360656,39.260500431,43.491365531,130.268710000,77.312024789,68.331673849,66.138511785,80.821776442,0.291869654,11.882000000
BFDB-0111,LG 18650-Test Cell (BV-220),ESRF17_Oct_Run004,ESRF17_Oct,18650,Heater (ISC),18650-Aluminum,18650-Aluminum,V7.0|8.0,3.440000000,3.630000000,12.487200000,,47.300000000,1104.923057539,29.141799927,32.253594335,86.600700000,66.047383833,64.062159192,59.419146840,41.203050366,23.670313420,10.146300000
BFDB-0112,LG 18650-Test Cell (BV-220),ESRF17_Oct_Run005,ESRF17_Oct,18650,Heater (ISC),18650-Aluminum,18650-Aluminum,V7.0|8.0,3.440000000,3.630000000,12.487200000,,47.300000000,1100.044943978,25.835999966,28.512993073,98.795200000,69.480585727,67.108669192,64.074372531,37.582516976,30.338263123,10.071000000
BFDB-0113,LG 18650-Test Cell (BV-220),ESRF17_Oct_Run006,ESRF17_Oct,18650,Heater (ISC),18650-Aluminum,18650-Aluminum,V7.0|8.0,3.440000000,3.630000000,12.487200000,,47.300000000,1114.284186975,54.072800159,60.314314430,186.410810000,76.937176732,67.634393358,66.734439999,80.870760411,2.387774910,10.299000000
BFDB-0114,LG 18650-Test Cell (BV-220),ESRF17_Oct_Run007,ESRF17_Oct,18650,Heater (ISC),18650-Aluminum,18650-Aluminum,V7.0|8.0,3.440000000,3.630000000,12.487200000,,47.300000000,1134.131694241,58.858700275,66.868152094,179.161480000,60.204857009,57.714381750,55.770159651,32.021491682,38.102833925,8.581400000
BFDB-0115,LG 18650-Test Cell (BV-220),ESRF17_Oct_Run008,ESRF17_Oct,18650,Heater (ISC),18650-Aluminum,18650-Aluminum,V7.0|8.0,3.440000000,3.630000000,12.487200000,,47.300000000,1125.300555765,52.564100266,59.241403094,188.574910000,68.506993108,63.984445386,60.198295767,40.025297247,32.127585719,10.740000000
BFDB-0116,LG 18650-Test Cell (BV-220),ESRF17_Oct_Run009,ESRF17_Oct,18650,Heater (ISC),18650-Aluminum,18650-Aluminum,V7.0|8.0,3.440000000,3.630000000,12.487200000,,47.300000000,1121.784012708,43.658200264,49.005992157,141.000230000,69.850481418,66.032297377,63.221866317,35.808539376,31.071630578,9.701000000
BFDB-0117,LG 18650-Test Cell (BV-220),ESRF17_Oct_Run016,ESRF17_Oct,18650,Heater (ISC),18650-Aluminum,18650-Aluminum,V7.0|8.0,3.440000000,3.630000000,12.487200000,,47.300000000,1118.601029019,27.711300373,30.799364582,82.532695000,75.557129337,68.051928858,65.339215455,72.114261953,0.049722087,10.863000000
BFDB-0118,LG 18650-Test Cell (BV-220),ESRF17_Oct_Run018,ESRF17_Oct,18650,Heater (ISC),18650-Aluminum,18650-Aluminum,V7.0|8.0,3.440000000,3.630000000,12.487200000,,47.300000000,923.042693457,96.541200161,88.916182619,256.846930000,66.865191718,62.615917959,61.559845453,38.995229702,34.409619788,10.181000000
BFDB-0119,LG 18650-Test Cell (BV-220),ESRF17_Oct_Run019,ESRF17_Oct,18650,Heater (ISC),18650-Aluminum,18650-Aluminum,V7.0|8.0,3.440000000,3.630000000,12.487200000,,47.300000000,1147.192473121,58.328100204,66.737675798,189.076430000,72.577650042,67.397464395,63.411196442,32.041310299,39.063902413,10.250000000
BFDB-0120,LG 18650-Test Cell (BV-220),DLS18_Feb_Run016,DLS18_Feb,18650,Heater (ISC),18650-Aluminum,18650-Aluminum,V7.0|8.0,3.440000000,3.630000000,12.487200000,,47.500000000,905.853628258,55.168499947,50.056365876,185.887595000,73.785454418,66.878442579,65.641497394,78.673712648,0.363425359,12.400000000
BFDB-0121,LG 18650-Test Cell (BV-220),DLS18_Feb_Run028,DLS18_Feb,18650,Heater (ISC),18650-Aluminum,18650-Aluminum,V7.0|8.0,3.440000000,3.630000000,12.487200000,,47.500000000,906.967013460,68.487100124,62.211272691,220.142850000,64.271600758,62.613186025,61.079057104,56.754260575,17.388097995,10.100000000
BFDB-0122,LG 18650-Test Cell (BV-220),ESRF17_Oct_Run012,ESRF17_Oct,18650,Heater (Non-ISC),18650-Aluminum,18650-Aluminum,V7.0|8.0,3.440000000,3.630000000,12.487200000,,47.180000000,1141.127635870,83.104799747,94.868830685,250.998280000,71.185616844,67.833847473,66.503474457,26.279420445,45.655194298,8.099000000
BFDB-0123,LG 18650-Test Cell (BV-220),ESRF17_Oct_Run013,ESRF17_Oct,18650,Heater (Non-ISC),18650-Aluminum,18650-Aluminum,V7.0|8.0,3.440000000,3.630000000,12.487200000,,47.900000000,1146.713024813,84.986900330,97.484006013,257.524695000,62.665637599,58.146721971,53.808406294,19.627564628,56.230588038,10.332000000
BFDB-0124,LG 18650-Test Cell (BV-220),ESRF17_Oct_Run022,ESRF17_Oct,18650,Heater (Non-ISC),18650-Aluminum,18650-Aluminum,V7.0|8.0,3.440000000,3.630000000,12.487200000,,47.600000000,1135.260903945,83.121199608,92.655009518,272.809125000,69.220663860,65.557932003,62.872554551,21.814744783,52.259924496,8.679000000
BFDB-0125,LG 18650-Test Cell (BV-220),DLS18_Feb_Run047,DLS18_Feb,18650,Heater (Non-ISC),18650-Aluminum,18650-Aluminum,V7.0|8.0,3.440000000,3.630000000,12.487200000,,47.500000000,904.185985904,87.584000111,79.290297847,253.853030000,66.841736205,64.236050909,61.955530107,21.248035118,48.905536235,13.100000000
BFDB-0126,LG 18650-Test Cell (BV-250),ESRF18_Oct_Run018,ESRF18_Oct,18650,Heater (ISC),18650-Brass,18650-Brass,V9.0,3.440000000,3.630000000,12.487200000,4.111000000,47.787000000,948.728156639,75.274900000,71.418502583,167.051550000,62.284926241,60.897611134,56.371829451,42.192316575,31.379320959,10.435500000
BFDB-0127,LG 18650-Test Cell (BV-250),ESRF18_Oct_Run036,ESRF18_Oct,18650,Heater (ISC),18650-Aluminum,18650-Brass,V9.0,3.440000000,3.630000000,12.487200000,4.147000000,47.725500000,963.051015422,55.478700000,53.466824527,115.700060000,63.483145870,62.642309749,60.024545188,47.063021388,20.155887005,7.811500000
BFDB-0128,LG 18650-Test Cell (BV-250),DLS19_Feb_Run074,DLS19_Feb,18650,Heater (ISC),18650-Brass,18650-Brass,V9.1,3.440000000,3.630000000,12.487200000,4.136000000,47.776500000,945.033781886,35.110800000,33.323940454,71.879125000,57.261730524,56.363083321,54.483385563,21.646170520,41.432280559,9.476500000
BFDB-0129,LG 18650-Test Cell (BV-250),DLS19_Feb_Run075,DLS19_Feb,18650,Heater (ISC),18650-Brass,18650-Brass,V9.1,3.440000000,3.630000000,12.487200000,4.136000000,47.704900000,951.941221382,82.470600000,78.644431811,177.703880000,51.366508001,50.905195317,49.377941138,24.812994679,47.652730336,3.504900000
BFDB-0130,LG 18650-Test Cell (BV-250),DLS19_Feb_Run076,DLS19_Feb,18650,Heater (ISC),18650-Aluminum,18650-Brass,V9.1,3.440000000,3.630000000,12.487200000,4.136000000,47.818800000,952.246206637,50.735500000,48.455911917,196.162595000,50.373904230,49.515710680,47.614096659,33.061448940,34.945008487,7.918800000
BFDB-0131,LG 18650-Test Cell (BV-250),DLS19_Feb_Run077,DLS19_Feb,18650,Heater (ISC),18650-Brass,18650-Brass,V9.1,3.440000000,3.630000000,12.487200000,4.135000000,47.791400000,953.541701893,94.502000000,90.268939341,194.649255000,60.863821774,59.445030517,56.996186644,34.607195186,45.145274243,9.091400000
BFDB-0132,LG 18650-Test Cell (BV-250),DLS19_Feb_Run078,DLS19_Feb,18650,Heater (ISC),18650-Brass,18650-Brass,V9.1,3.440000000,3.630000000,12.487200000,4.133000000,47.622000000,951.398526007,92.962000000,88.580619054,194.812265000,56.805039005,55.665045503,54.696718824,38.308501260,41.826172855,9.522000000
BFDB-0133,LG 18650-Test Cell (BV-250),DLS19_Feb_Run079,DLS19_Feb,18650,Heater (ISC),18650-Aluminum,18650-Brass,V9.1,3.440000000,3.630000000,12.487200000,4.134000000,47.520600000,950.960931754,60.977700000,58.098273589,104.656395000,67.057676071,63.193484083,61.930123581,83.725655330,0.357719832,10.920600000
