Repository: CuiMuxuan/matsci-gnn-pinn

# matsci-gnn-pinn

`matsci-gnn-pinn` 是一个面向材料科学可复现实验的 GNN-PINN 研究原型。项目当前主线聚焦金属增材制造中的热场建模，以 NIST AM-Bench 2022 公开数据为真实数据入口，逐步推进到宏观 PINN、可学习闭合项、微观结构 GNN 表征和多尺度弱耦合。

这个仓库的目标不是先做一个泛化平台，而是先形成一个论文友好的代码项目：数据来源可追溯、实验命令可复现、指标产物可保存、模块边界清晰，方便后续扩展消融实验和投稿论文图表。

## 当前状态

- 已接入 AM-Bench 2022 / AMB2022-03 / `mds2-2716` 数据清单。
- 已提供 AM-Bench 文件下载、文件大小检查和 SHA256 校验入口。
- 已实现 thermography HDF5 到字段表 CSV 的转换。
- 已支持 raw `signal` 与校准 `temperature_C` 两种字段目标。
- 已支持 frame-based split manifest，避免随机点划分带来的时序泄漏。
- 已实现 mean baseline、Macro PINN 数据拟合入口和初步 PDE residual 训练开关。
- 已实现 hot/gradient active sampling、region-aware metrics 与服务器端复现实验脚本。

File: docs/results/phase117_battery_failure_databank_gate/phase117_battery_failure_databank_field_table.csv (part 3 of 3)
phase117_row_id,Cell-Description,Test-ID,Test-Series,Cell-Format,Trigger-Mechanism,Pressure-Assisted-Seal-Configuration-Positive,Pressure-Assisted-Seal-Configuration-Negative,S-FTRC-Generation,Cell-Capacity-Ah,Cell-Nominal-Voltage-V,Cell-Energy-Wh,Pre-Test-Cell-Open-Circuit-Voltage-V,Pre-Test-Cell-Mass-g,Heater-Power-W,Heater-Time-On-s,Energy-Applied-to-Trigger-kJ,Avg-Cell-Temp-At-Trigger-degC,Corrected-Total-Energy-Yield-kJ,Baseline-Plus-Heat-Loss-Total-Energy-Yield-kJ,Baseline-Total-Energy-Yield-kJ,Energy-Percent-Positive-Ejecta-%,Energy-Percent-Negative-Ejecta-%,Post-Test-Mass-Unrecovered-g
BFDB-0266,Samsung 18650-30Q,DLS18_Feb_Run052,DLS18_Feb,18650,Heater (Non-ISC),18650-Aluminum,18650-Aluminum,V7.0|8.0,3.000000000,3.600000000,10.800000000,,48.000000000,904.161851804,102.400199890,92.670007159,306.904130000,81.435267840,67.285717542,65.922539741,86.933022257,1.709562914,23.200000000
BFDB-0267,Samsung 18650-30Q,DLS18_Feb_Run054,DLS18_Feb,18650,Heater (Non-ISC),18650-Aluminum,18650-Aluminum,V7.0|8.0,3.000000000,3.600000000,10.800000000,,48.000000000,903.626223092,96.039599895,86.915107701,289.535180000,67.258803545,60.317917457,59.203452233,79.280153045,7.866160146,15.600000000
BFDB-0268,Samsung 18650-30Q,ESRF18_Oct_Run107,ESRF18_Oct,18650,Heater (Non-ISC),18650-Brass,18650-Brass,V9.0,3.000000000,3.600000000,10.800000000,4.148000000,45.436600000,960.410177210,97.981100000,94.165731582,215.277850000,59.566650475,56.943379451,53.765590947,90.784672750,1.253670788,7.356600000
BFDB-0269,Samsung 18650-30Q,ESRF18_Oct_Run108,ESRF18_Oct,18650,Heater (Non-ISC),18650-Brass,18650-Brass,V9.0,3.000000000,3.600000000,10.800000000,4.148000000,45.433600000,957.267916018,98.619800000,94.424409748,247.852700000,72.228660290,65.820909126,65.069789564,93.360164653,0.483910053,15.664800000
BFDB-0270,Samsung 18650-30Q,ESRF18_Oct_Run109,ESRF18_Oct,18650,Heater (Non-ISC),18650-Aluminum,18650-Brass,V9.0,3.000000000,3.600000000,10.800000000,4.150000000,45.429200000,961.913864670,101.326700000,97.673039487,289.580470000,65.960024744,60.328534856,59.577733256,88.192888220,2.258385159,16.778900000
BFDB-0271,Samsung 18650-30Q,SPR2021_ESTA_8B100-01_SOC_RUN089,SPR2021_ESTA_8B100-01_SOC,18650,Heater (Non-ISC),18650-Brass,18650-Brass,V10.0,3.000000000,3.600000000,10.800000000,4.155100000,45.220000000,965.584125008,108.469800000,104.445027548,196.072050000,62.760411865,59.805238410,58.103904807,87.961174600,2.178997360,16.260000000
BFDB-0272,Samsung 18650-30Q,SPR2021_ESTA_8B100-01_SOC_RUN090,SPR2021_ESTA_8B100-01_SOC,18650,Heater (Non-ISC),18650-Brass,18650-Brass,V10.0,3.000000000,3.600000000,10.800000000,4.156100000,45.280000000,966.273819173,103.601000000,99.942070349,226.444720000,65.930948726,63.320295537,61.558348486,86.395427297,1.823324577,14.230000000
BFDB-0273,Samsung 18650-30Q,SPR2021_ESTA_8B100-01_SOC_RUN091,SPR2021_ESTA_8B100-01_SOC,18650,Heater (Non-ISC),18650-Brass,18650-Brass,V10.0,3.000000000,3.600000000,10.800000000,4.154900000,45.300000000,965.700759677,100.506300000,96.898343589,227.730780000,69.621630684,65.747827943,64.148835060,85.365366969,2.970597390,15.080000000
BFDB-0274,Samsung 18650-30Q,SPR2021_ESTA_8B100-01_SOC_RUN092,SPR2021_ESTA_8B100-01_SOC,18650,Heater (Non-ISC),18650-Brass,18650-Brass,V10.0,3.000000000,3.600000000,10.800000000,4.154900000,45.260000000,966.387330857,103.897300000,100.253579567,235.610965000,64.326670683,60.833014445,59.327827408,90.865461965,1.467394122,15.640000000
BFDB-0275,Samsung 18650-30Q,SPR2021_ESTA_8B100-01_SOC_RUN093,SPR2021_ESTA_8B100-01_SOC,18650,Heater (Non-ISC),18650-Brass,18650-Brass,V10.0,3.000000000,3.600000000,10.800000000,4.152000000,45.210000000,965.004858799,104.925200000,101.100983211,226.828630000,64.577586842,61.042522073,59.482743590,89.143244700,1.639390053,16.970000000
BFDB-0276,Sanyo 18650-A,SPR2021_ESTA_8B100-01_SOC_RUN051,SPR2021_ESTA_8B100-01_SOC,18650,Heater (Non-ISC),18650-Brass,18650-Brass,V10.0,2.150000000,3.600000000,7.740000000,4.170000000,41.430000000,915.426645704,119.654200000,0.000000000,289.040960000,29.152048513,27.908858683,26.309703868,62.323834702,1.952160317,10.020000000
BFDB-0277,Sanyo 18650-A,SPR2021_ESTA_8B100-01_SOC_RUN052,SPR2021_ESTA_8B100-01_SOC,18650,Heater (Non-ISC),18650-Brass,18650-Brass,V10.0,2.150000000,3.600000000,7.740000000,4.170000000,41.580000000,947.692262215,74.471600000,70.284471309,175.019110000,29.405784235,28.647049833,27.236407499,50.935875931,1.496189972,8.740000000
BFDB-0278,Sanyo 18650-A,SPR2021_ESTA_8B100-01_SOC_RUN053,SPR2021_ESTA_8B100-01_SOC,18650,Heater (Non-ISC),18650-Brass,18650-Brass,V10.0,2.150000000,3.600000000,7.740000000,4.160000000,41.430000000,950.469570447,137.859200000,130.840617433,314.109705000,29.667392312,28.359923873,26.175060215,68.782038660,3.362440716,10.620000000
BFDB-0279,Sanyo 18650-A,SPR2021_ESTA_8B100-01_SOC_RUN054,SPR2021_ESTA_8B100-01_SOC,18650,Heater (Non-ISC),18650-Brass,18650-Brass,V10.0,2.150000000,3.600000000,7.740000000,4.170000000,41.550000000,966.712282023,114.756700000,110.760419439,285.761670000,25.858340174,25.147256175,23.808954761,56.782282666,2.180723813,8.400000000
BFDB-0280,Sanyo 18650-A,SPR2021_ESTA_8B100-01_SOC_RUN055,SPR2021_ESTA_8B100-01_SOC,18650,Heater (Non-ISC),18650-Brass,18650-Brass,V10.0,2.150000000,3.600000000,7.740000000,4.170000000,41.490000000,942.248960731,94.180000000,88.594144837,221.155555000,29.453103375,29.013248956,26.378868447,45.908657497,1.942958486,6.950000000
BFDB-0281,Sanyo 18650-A,SPR2021_ESTA_8B100-01_SOC_RUN056,SPR2021_ESTA_8B100-01_SOC,18650,Heater (Non-ISC),18650-Brass,18650-Brass,V10.0,2.150000000,3.600000000,7.740000000,4.170000000,41.500000000,964.247281732,122.429600000,117.860413946,294.827560000,28.056485845,27.308827311,25.020246453,56.877707668,4.264683023,8.820000000
BFDB-0282,Sanyo 18650-A,SPR2021_ESTA_8B100-01_SOC_RUN057,SPR2021_ESTA_8B100-01_SOC,18650,Heater (Non-ISC),18650-Brass,18650-Brass,V10.0,2.150000000,3.600000000,7.740000000,4.160000000,41.550000000,948.207334941,130.729600000,0.000000000,296.439260000,39.716733635,38.610653899,35.073463752,59.110662908,2.893711894,10.180000000
BFDB-0283,Sanyo 18650-A,SPR2021_ESTA_8B100-01_SOC_RUN058,SPR2021_ESTA_8B100-01_SOC,18650,Heater (Non-ISC),18650-Brass,18650-Brass,V10.0,2.150000000,3.600000000,7.740000000,4.160000000,41.540000000,962.768038848,84.266400000,80.940144561,216.426690000,27.579152885,27.145852899,25.739903218,46.646083018,1.991912685,7.200000000
BFDB-0284,Sanyo 18650-A,SPR2021_ESTA_8B100-01_SOC_RUN059,SPR2021_ESTA_8B100-01_SOC,18650,Heater (Non-ISC),18650-Brass,18650-Brass,V10.0,2.150000000,3.600000000,7.740000000,4.170000000,41.560000000,967.013882438,129.838700000,125.373478354,311.668405000,28.632393205,28.092333807,25.123383216,50.587227724,4.122566171,8.230000000
BFDB-0285,Sanyo 18650-A,SPR2021_ESTA_8B100-01_SOC_RUN060,SPR2021_ESTA_8B100-01_SOC,18650,Heater (Non-ISC),18650-Brass,18650-Brass,V10.0,2.150000000,3.600000000,7.740000000,4.160000000,41.640000000,962.891966543,92.321900000,88.713514400,222.437665000,29.911122928,29.243732048,27.226203929,55.465660603,2.889594210,9.270000000
BFDB-0286,Sanyo 18650-A,SPR2021_ESTA_8B100-01_SOC_RUN061,SPR2021_ESTA_8B100-01_SOC,18650,Heater (Non-ISC),18650-Brass,18650-Brass,V10.0,2.150000000,3.600000000,7.740000000,4.170000000,41.500000000,945.739349518,96.189600000,90.756025835,234.786210000,24.083780102,23.421868561,22.179820301,61.289360576,2.310942604,8.580000000
BFDB-0287,Sanyo 18650-A,SPR2021_ESTA_8B100-01_SOC_RUN062,SPR2021_ESTA_8B100-01_SOC,18650,Heater (Non-ISC),18650-Brass,18650-Brass,V10.0,2.150000000,3.600000000,7.740000000,4.170000000,41.540000000,946.277898710,88.324400000,83.415846293,198.362135000,30.092987747,29.447438978,27.013766470,58.072168490,2.655629442,8.240000000
BFDB-0288,Sony 18650-VC7,DLS18_Feb_Run048,DLS18_Feb,18650,Heater (Non-ISC),18650-Aluminum,18650-Aluminum,V7.0|8.0,3.530000000,3.597733711,12.700000000,,48.000000000,809.534351024,98.126000404,88.836757728,295.234560000,75.777294703,67.486600477,66.384845595,48.876374331,32.109632473,22.500000000
BFDB-0289,Sony 18650-VC7,DLS18_Feb_Run049,DLS18_Feb,18650,Heater (Non-ISC),18650-Aluminum,18650-Aluminum,V7.0|8.0,3.530000000,3.597733711,12.700000000,,48.000000000,895.378970252,92.824999809,84.041525413,297.406660000,77.008928783,70.471154720,67.469377160,76.395313538,1.016984743,23.980000000
BFDB-0290,Sony 18650-VC7,DLS18_Feb_Run061,DLS18_Feb,18650,Heater (Non-ISC),18650-Aluminum,18650-Aluminum,V7.0|8.0,3.530000000,3.597733711,12.700000000,,48.000000000,906.560568331,93.206599712,84.582320038,275.776370000,76.411408139,70.750526033,69.603977642,72.695438452,0.556144168,13.100000000
BFDB-0291,Sony 18650-VC7,ESTA18_May_E-C_Run001,ESTA18_May_E-C,18650,Heater (Non-ISC),18650-Aluminum,18650-Aluminum,V7.0|8.0,3.530000000,3.597733711,12.700000000,,48.000000000,978.258869250,95.320400238,92.757475986,283.097350000,77.485155446,71.500577550,70.827177985,78.694096796,1.068782299,13.120000000
BFDB-0292,Sony 18650-VC7,ESTA18_May_E-C_Run002,ESTA18_May_E-C,18650,Heater (Non-ISC),18650-Aluminum,18650-Aluminum,V7.0|8.0,3.530000000,3.597733711,12.700000000,,48.000000000,978.189850776,96.156499863,94.007163460,284.171925000,71.522379077,67.272813485,65.903951014,29.839941771,39.982983347,24.670000000
BFDB-0293,Sony 18650-VC7,ESTA18_Jun_E-C_Run003,ESTA18_Jun_E-C,18650,Heater (Non-ISC),18650-Aluminum,18650-Aluminum,V7.0|8.0,3.530000000,3.597733711,12.700000000,,48.000000000,979.796786912,93.756400108,91.811759482,293.825590000,78.779008378,72.329597830,71.652111729,84.588127470,0.909330472,13.570000000
BFDB-0294,Sony 18650-VC7,ESTA18_Jun_E-C_Run004,ESTA18_Jun_E-C,18650,Heater (Non-ISC),18650-Aluminum,18650-Aluminum,V7.0|8.0,3.530000000,3.597733711,12.700000000,,48.000000000,981.211403976,97.578599930,95.694138088,290.910740000,79.319351053,77.014023114,75.685871991,44.477962285,27.429385384,12.060000000
BFDB-0295,Sony 18650-VC7,ESTA18_Jun_E-C_Run005,ESTA18_Jun_E-C,18650,Heater (Non-ISC),18650-Aluminum,18650-Aluminum,V7.0|8.0,3.530000000,3.597733711,12.700000000,,48.000000000,981.153134210,94.534399986,92.261856128,277.057650000,76.141007953,69.768748589,68.881906141,76.124730456,0.898921070,16.740000000
BFDB-0296,Sony 18650-VC7,ESTA18_Jun_E-C_Run006,ESTA18_Jun_E-C,18650,Heater (Non-ISC),18650-Aluminum,18650-Aluminum,V7.0|8.0,3.530000000,3.597733711,12.700000000,,48.000000000,980.165178618,103.379899979,97.633329188,298.177995000,75.215502237,73.723604892,72.731271163,39.853358514,31.708394694,9.420000000
BFDB-0297,Sony 18650-VC7,ESTA18_Jun_E-C_Run007,ESTA18_Jun_E-C,18650,Heater (Non-ISC),18650-Aluminum,18650-Aluminum,V7.0|8.0,3.530000000,3.597733711,12.700000000,,48.000000000,997.373072317,555.830800056,90.556660311,268.983055000,67.321271195,63.720934641,62.379471580,65.819716516,1.018021664,12.930000000
BFDB-0298,Sony 18650-VC7,DLS19_Feb_Run123,DLS19_Feb,18650,Heater (Non-ISC),18650-Aluminum,18650-Brass,V9.1,3.530000000,3.597733711,12.700000000,4.143000000,46.954400000,972.117327118,100.028800000,97.363517864,187.076710000,59.761299526,57.853281802,56.390530789,25.511234325,40.131932468,16.854400000
BFDB-0299,Sony 18650-VC7,ESTA18_Jun_E-C_Run008,ESTA18_Jun_E-C,18650,Heater (Non-ISC),18650-Aluminum,18650-Aluminum,V7.0|8.0,3.530000000,3.597733711,12.700000000,,48.000000000,997.397296979,90.200099945,89.965381003,322.163120000,71.871090719,68.464116171,67.480987170,80.774652856,0.950815251,12.190000000
BFDB-0300,Sony 18650-VTC6,DLS19_Dec_Run042,DLS19_Dec,18650,Heater (Non-ISC),18650-Aluminum,18650-Brass,V10.0,3.130000000,3.600000000,11.268000000,4.162000000,46.137100000,934.599632035,99.228900000,92.519325396,224.621455000,66.625845419,62.787118662,59.491480063,79.671171226,1.259761552,19.237100000
BFDB-0301,Sony 18650-VTC6,DLS19_Dec_Run043,DLS19_Dec,18650,Heater (Non-ISC),18650-Aluminum,18650-Brass,V10.0,3.130000000,3.600000000,11.268000000,4.166000000,46.149400000,952.279723460,97.730500000,92.827374956,228.589205000,59.851956476,55.954064534,53.824078898,89.642951268,1.214638784,20.549400000
BFDB-0302,Sony 18650-VTC6,DLS19_Dec_Run044,DLS19_Dec,18650,Heater (Non-ISC),18650-Brass,18650-Brass,V10.0,3.130000000,3.600000000,11.268000000,4.168000000,46.235600000,946.905043349,103.477500000,97.877310840,229.373390000,59.200561592,55.985228185,54.547737212,76.022654604,1.072796796,19.735600000
BFDB-0303,Sony 18650-VTC6,DLS19_Dec_Run045,DLS19_Dec,18650,Heater (Non-ISC),18650-Brass,18650-Brass,V10.0,3.130000000,3.600000000,11.268000000,4.164000000,46.292200000,936.924553267,107.171700000,100.223440682,237.939145000,63.538786016,60.310496348,57.066218266,71.058757698,1.221264569,18.492200000
BFDB-0304,Soteria 18650 (AL),ESRF18_Oct_Run025,ESRF18_Oct,18650,Heater (ISC),18650-Brass,18650-Brass,V9.0,2.100000000,3.650000000,7.665000000,4.160000000,40.438700000,972.016965577,50.189600000,48.811121562,115.056640000,31.166955213,30.817710467,27.364001222,51.104139285,0.667507261,6.354700000
BFDB-0305,Soteria 18650 (AL),ESRF18_Oct_Run026,ESRF18_Oct,18650,Heater (ISC),18650-Brass,18650-Brass,V9.0,2.100000000,3.650000000,7.665000000,4.161000000,40.105100000,962.124229780,48.707300000,46.888083609,109.626990000,32.536546302,32.026769995,28.707390069,53.763012425,1.446478770,7.691100000
BFDB-0306,Soteria 18650 (AL),ESRF18_Oct_Run027,ESRF18_Oct,18650,Heater (ISC),18650-Brass,18650-Brass,V9.0,2.100000000,3.650000000,7.665000000,4.158000000,40.203200000,949.353951355,53.012000000,50.415087282,190.667610000,25.814088338,25.435392403,21.987770378,67.826314054,0.828897043,6.495200000
BFDB-0307,Soteria 18650 (AL),ESRF18_Oct_Run028,ESRF18_Oct,18650,Heater (ISC),18650-Aluminum,18650-Brass,V9.0,2.100000000,3.650000000,7.665000000,4.159000000,40.246400000,947.507630905,109.052000000,103.350411450,273.840230000,34.688026100,34.273504512,27.965606735,61.337944335,3.741224570,5.341400000
BFDB-0308,Soteria 18650 (AL),DLS19_Feb_Run005,DLS19_Feb,18650,Heater (ISC),18650-Brass,18650-Brass,V9.1,2.100000000,3.650000000,7.665000000,4.163000000,40.308100000,951.015502885,66.478400000,63.344203696,132.425125000,22.130818348,21.699862497,19.982836383,52.680767660,2.109877200,7.408100000
BFDB-0309,Soteria 18650 (AL),ESRF18_Oct_Run005,ESRF18_Oct,18650,Heater (Non-ISC),18650-Brass,18650-Brass,V9.0,2.100000000,3.650000000,7.665000000,4.155000000,40.521200000,754.869758022,132.246400000,94.744761264,305.155520000,38.293725586,36.898727988,30.985807436,90.093138187,2.446170350,10.931500000
BFDB-0310,Soteria 18650 (AL),ESRF18_Oct_Run006,ESRF18_Oct,18650,Heater (Non-ISC),18650-Brass,18650-Brass,V9.0,2.100000000,3.650000000,7.665000000,4.127000000,40.604900000,963.120996257,113.994400000,109.834742589,254.586560000,32.066916616,31.504657369,26.168122793,49.614569112,2.045164488,8.784400000
BFDB-0311,Soteria 18650 (AL),ESRF18_Oct_Run007,ESRF18_Oct,18650,Heater (Non-ISC),18650-Aluminum,18650-Brass,V9.0,2.100000000,3.650000000,7.665000000,4.127000000,40.515700000,959.166725498,119.421600000,114.654245767,284.985190000,36.255581504,35.628237540,29.714033585,79.455059789,2.902909039,7.521700000
BFDB-0312,Soteria 18650 (AL),ESRF18_Oct_Run071,ESRF18_Oct,18650,Nail,18650-Brass,18650-Brass,V9.0,2.100000000,3.650000000,7.665000000,4.152000000,40.547000000,,,,,33.320011638,32.905311976,31.484165779,43.091078838,0.607313138,10.127000000
BFDB-0313,Soteria 18650 (ALCU),ESRF18_Oct_Run033,ESRF18_Oct,18650,Heater (ISC),18650-Brass,18650-Brass,V9.0,2.100000000,3.650000000,7.665000000,4.225000000,38.986600000,959.469257829,49.821700000,48.003815170,123.151600000,30.454091176,29.829879386,27.340696243,68.833408510,0.580596580,7.546600000
BFDB-0314,Soteria 18650 (ALCU),ESRF18_Oct_Run035,ESRF18_Oct,18650,Heater (ISC),18650-Brass,18650-Brass,V9.0,2.100000000,3.650000000,7.665000000,4.153000000,39.019400000,959.983789965,57.103400000,54.902542042,97.898040000,33.311917576,32.477326841,28.575132797,72.261014656,1.727902787,7.499400000
BFDB-0315,Soteria 18650 (ALCU),DLS19_Feb_Run011,DLS19_Feb,18650,Heater (ISC),18650-Aluminum,18650-Brass,V9.1,2.100000000,3.650000000,7.665000000,4.159000000,38.936400000,957.676907271,98.805800000,94.716829167,242.606280000,22.183310628,21.075644436,19.861456411,93.488213651,1.274642735,9.136400000
BFDB-0316,Soteria 18650 (ALCU),ESRF18_Oct_Run019,ESRF18_Oct,18650,Heater (Non-ISC),18650-Aluminum,18650-Brass,V9.0,2.100000000,3.650000000,7.665000000,4.149000000,39.183600000,961.982085565,87.686700000,84.370707583,183.959170000,31.054719075,30.233503238,28.797369712,56.668103115,1.289797909,11.417200000
BFDB-0317,Soteria 18650 (ALCU),ESRF18_Oct_Run020,ESRF18_Oct,18650,Heater (Non-ISC),18650-Aluminum,18650-Brass,V9.0,2.100000000,3.650000000,7.665000000,4.147000000,38.982400000,953.537669775,124.850900000,119.092979466,361.551920000,38.030691277,36.555193060,30.184223711,90.457095041,3.171058662,9.322400000
BFDB-0318,Soteria 18650 (ALCU),DLS19_Feb_Run009,DLS19_Feb,18650,Heater (Non-ISC),18650-Brass,18650-Brass,V9.1,2.100000000,3.650000000,7.665000000,4.107000000,38.925000000,953.564556575,152.877700000,86.533777154,234.125445000,28.247270919,26.880966647,25.113962701,70.889211701,4.873266682,12.045000000
BFDB-0319,Soteria 18650 (ALCUDW),DLS19_Feb_Run025,DLS19_Feb,18650,Heater (ISC),18650-Brass,18650-Brass,V9.1,2.100000000,3.650000000,7.665000000,4.157000000,38.343000000,952.987212532,125.495400000,109.782464082,231.391990000,27.176895746,26.454334894,23.365359413,94.363519659,2.137217765,5.743000000
BFDB-0320,Soteria 18650 (ALCUDW),DLS19_Feb_Run026,DLS19_Feb,18650,Heater (ISC),18650-Brass,18650-Brass,V9.1,2.100000000,3.650000000,7.665000000,4.159000000,38.231700000,952.951297463,92.320200000,74.216427803,195.263645000,22.834513681,22.429628866,21.126451767,65.777138752,2.001483470,6.931700000
BFDB-0321,Soteria 18650 (ALCUDW),DLS19_Feb_Run027,DLS19_Feb,18650,Heater (ISC),18650-Brass,18650-Brass,V9.1,2.100000000,3.650000000,7.665000000,4.154000000,38.227300000,954.795172575,93.799400000,89.467626147,237.625720000,29.405674526,28.070927833,23.416102576,91.552123547,1.820786867,9.627300000
BFDB-0322,Soteria 18650 (ALCUDW),DLS19_Feb_Run022,DLS19_Feb,18650,Heater (Non-ISC),18650-Brass,18650-Brass,V9.1,2.100000000,3.650000000,7.665000000,4.152000000,38.281300000,952.838192595,109.275200000,83.957154129,216.770125000,24.355511018,23.942264786,22.101303129,77.190561893,1.331446019,4.881300000
BFDB-0323,Soteria 18650 (ALCUDW),DLS19_Feb_Run023,DLS19_Feb,18650,Heater (Non-ISC),18650-Brass,18650-Brass,V9.1,2.100000000,3.650000000,7.665000000,4.150000000,38.133100000,952.110068844,99.224200000,85.879861797,201.089310000,22.996551395,22.535205049,20.050022845,63.374985006,2.315888341,8.633100000
BFDB-0324,Soteria 18650 (ALCUDW),DLS19_Feb_Run024,DLS19_Feb,18650,Heater (Non-ISC),18650-Brass,18650-Brass,V9.1,2.100000000,3.650000000,7.665000000,4.162000000,38.262800000,954.110782241,92.519700000,84.355276960,185.698100000,23.529614757,21.958743103,19.212406971,96.130335876,1.822634155,11.562800000
BFDB-0325,Soteria 18650 (ALCUDW),DLS19_Feb_Run039,DLS19_Feb,18650,Nail,18650-Brass,18650-Brass,V9.1,2.100000000,3.650000000,7.665000000,4.024000000,38.183900000,,,,,31.081776279,30.696800224,29.292820863,53.540733063,0.394771662,9.183900000
BFDB-0326,Soteria 18650 (ALCUDW),DLS19_Feb_Run040,DLS19_Feb,18650,Nail,18650-Brass,18650-Brass,V9.1,2.100000000,3.650000000,7.665000000,4.162000000,38.204400000,,,,,32.138069684,31.767231838,30.694170538,44.509786672,0.271622180,8.604400000
BFDB-0327,Soteria 18650 (ALCUDW),DLS19_Feb_Run041,DLS19_Feb,18650,Nail,18650-Brass,18650-Brass,V9.1,2.100000000,3.650000000,7.665000000,4.159000000,38.127400000,,,,,32.835932811,32.575671025,31.554700513,36.914831026,1.061751477,7.827400000
BFDB-0328,Soteria 18650 (ALDW),DLS19_Feb_Run020,DLS19_Feb,18650,Heater (ISC),18650-Brass,18650-Brass,V9.1,2.100000000,3.650000000,7.665000000,4.180000000,40.997500000,950.604635228,64.208500000,61.199947991,128.719260000,26.614362547,25.792909089,23.294278166,76.957148014,4.233892466,8.597500000
BFDB-0329,Soteria 18650 (ALDW),DLS19_Feb_Run028,DLS19_Feb,18650,Heater (ISC),18650-Brass,18650-Brass,V9.1,2.100000000,3.650000000,7.665000000,4.179000000,41.217600000,953.813344514,150.126600000,81.661879401,221.577620000,29.153922678,28.097812746,25.933604474,88.301277793,1.931455197,8.317600000
BFDB-0330,Soteria 18650 (ALDW),DLS19_Feb_Run015,DLS19_Feb,18650,Heater (Non-ISC),18650-Brass,18650-Brass,V9.1,2.100000000,3.650000000,7.665000000,4.128000000,40.382900000,949.270919777,129.465900000,88.329280103,245.624390000,28.398633143,27.856453097,21.546955718,,,7.682900000
BFDB-0331,Soteria 18650 (ALDW),DLS19_Feb_Run017,DLS19_Feb,18650,Heater (Non-ISC),18650-Brass,18650-Brass,V9.1,2.100000000,3.650000000,7.665000000,4.129000000,40.417300000,950.298373604,133.387700000,89.792190999,243.105530000,26.428690814,25.287612100,22.154701586,95.401655251,2.489584288,9.917300000
BFDB-0332,Soteria 18650 (ALDW),DLS19_Feb_Run038,DLS19_Feb,18650,Nail,18650-Brass,18650-Brass,V9.1,2.100000000,3.650000000,7.665000000,4.158000000,40.585400000,,,,,32.835233745,32.488374013,31.031324610,48.527306369,0.348705104,9.285400000
BFDB-0333,Soteria 18650 (Control),ESRF18_Oct_Run021,ESRF18_Oct,18650,Heater (ISC),18650-Brass,18650-Brass,V9.0,2.100000000,3.650000000,7.665000000,4.162000000,40.887900000,962.113388097,48.285100000,46.662184603,96.086430000,39.115555166,38.374930120,34.308259747,49.934963051,1.257068071,9.527900000
BFDB-0334,Soteria 18650 (Control),ESRF18_Oct_Run022,ESRF18_Oct,18650,Heater (ISC),18650-Brass,18650-Brass,V9.0,2.100000000,3.650000000,7.665000000,4.150000000,40.739500000,960.854359779,53.429300000,51.499325696,117.780910000,40.195923079,39.789231397,34.279694904,52.825752802,1.086109609,6.501500000
BFDB-0335,Soteria 18650 (Control),ESRF18_Oct_Run023,ESRF18_Oct,18650,Heater (ISC),18650-Aluminum,18650-Brass,V9.0,2.100000000,3.650000000,7.665000000,4.159000000,40.935900000,950.131728601,70.173700000,66.834636408,162.095520000,34.214316921,33.708675890,30.814390200,52.836836591,0.857483637,7.175900000
BFDB-0336,Soteria 18650 (Control),ESRF18_Oct_Run024,ESRF18_Oct,18650,Heater (ISC),18650-Brass,18650-Aluminum,V9.0,2.100000000,3.650000000,7.665000000,4.218000000,40.881700000,949.021352000,55.131600000,52.429262482,118.294420000,38.452716162,37.767048563,33.704324937,50.350192930,1.714662782,10.281700000
BFDB-0337,Soteria 18650 (Control),ESRF18_Oct_Run013,ESRF18_Oct,18650,Heater (Non-ISC),18650-Brass,18650-Brass,V9.0,2.100000000,3.650000000,7.665000000,4.158000000,40.997000000,961.886604070,96.689600000,93.071908932,182.029080000,37.580534663,36.648281017,34.844708594,78.715865963,1.320525695,7.269500000
BFDB-0338,Soteria 18650 (Control),ESRF18_Oct_Run014,ESRF18_Oct,18650,Heater (Non-ISC),18650-Brass,18650-Brass,V9.0,2.100000000,3.650000000,7.665000000,4.164000000,40.918300000,955.283708233,135.624100000,129.578270903,294.982720000,44.271368935,42.472151095,36.767937592,79.958346519,2.410592039,11.441800000
BFDB-0339,Soteria 18650 (Control),ESRF18_Oct_Run015,ESRF18_Oct,18650,Heater (Non-ISC),18650-Aluminum,18650-Brass,V9.0,2.100000000,3.650000000,7.665000000,4.170000000,41.008300000,971.831165791,108.456300000,105.553422355,143.765410000,42.825423227,40.612153374,36.492067514,83.126966587,2.325161559,12.472200000
BFDB-0340,Soteria 18650 (Control),ESRF18_Oct_Run016,ESRF18_Oct,18650,Heater (Non-ISC),18650-Aluminum,18650-Brass,V9.0,2.100000000,3.650000000,7.665000000,4.164000000,41.412100000,955.600110035,127.547200000,121.881232033,302.890480000,39.367363609,37.740246240,34.548415370,77.644519772,2.358809183,11.945300000
BFDB-0341,Soteria 18650 (Control),ESRF18_Oct_Run064,ESRF18_Oct,18650,Heater (Non-ISC),18650-Brass,18650-Brass,V9.0,2.100000000,3.650000000,7.665000000,4.166000000,41.054100000,968.520754503,110.403300000,106.997098554,232.297410000,40.375936176,39.234435000,31.272557536,69.254560450,2.655224994,10.434100000
BFDB-0342,Soteria 18650 (Control),DLS19_Feb_Run012,DLS19_Feb,18650,Heater (Non-ISC),18650-Brass,18650-Brass,V9.1,2.100000000,3.650000000,7.665000000,4.165000000,41.169700000,952.788915773,144.823200000,94.034091411,253.182390000,37.204524038,34.848073012,33.149035025,81.445699606,3.488459626,12.369700000
BFDB-0343,Soteria 18650 (Control),ESRF18_Oct_Run066,ESRF18_Oct,18650,Nail,18650-Brass,18650-Brass,V9.0,2.100000000,3.650000000,7.665000000,4.166000000,41.235100000,,,,,44.545023879,42.527501061,41.410433532,82.223147886,0.151522807,10.775100000
BFDB-0344,Soteria 18650 (Control),ESRF18_Oct_Run068,ESRF18_Oct,18650,Nail,18650-Brass,18650-Brass,V9.0,2.100000000,3.650000000,7.665000000,4.152000000,41.296200000,,,,,40.175624558,39.728424503,37.857111073,48.723708659,0.552917651,5.296200000
BFDB-0345,Soteria 18650 (CU),ESRF18_Oct_Run029,ESRF18_Oct,18650,Heater (ISC),18650-Brass,18650-Brass,V9.0,2.100000000,3.650000000,7.665000000,4.163000000,39.315400000,964.029725805,48.161500000,46.288661581,106.024700000,35.706131970,35.082486667,30.471378100,56.220595730,0.654486309,7.668400000
BFDB-0346,Soteria 18650 (CU),ESRF18_Oct_Run030,ESRF18_Oct,18650,Heater (ISC),18650-Brass,18650-Brass,V9.0,2.100000000,3.650000000,7.665000000,4.156000000,39.575700000,950.899767564,55.245400000,52.569656434,128.558590000,32.764219074,32.194419852,29.989846103,68.280995754,0.409479074,7.125700000
BFDB-0347,Soteria 18650 (CU),ESRF18_Oct_Run032,ESRF18_Oct,18650,Heater (ISC),18650-Aluminum,18650-Brass,V9.0,2.100000000,3.650000000,7.665000000,,39.458900000,957.541853897,56.350100000,53.947549855,118.197760000,36.711358053,36.162957455,32.221495525,68.942420857,1.342025351,5.333900000
BFDB-0348,Soteria 18650 (CU),DLS19_Feb_Run008,DLS19_Feb,18650,Heater (ISC),18650-Aluminum,18650-Brass,V9.1,2.100000000,3.650000000,7.665000000,4.159000000,39.581500000,952.653347980,100.004700000,65.066629255,201.476520000,32.271590765,30.849980903,29.101383669,73.607287079,1.079912903,11.081500000
BFDB-0349,Soteria 18650 (CU),ESRF18_Oct_Run009,ESRF18_Oct,18650,Heater (Non-ISC),18650-Brass,18650-Brass,V9.0,2.100000000,3.650000000,7.665000000,4.158000000,38.998600000,955.213296262,108.425600000,103.780498482,284.281190000,41.402111150,41.402111150,32.802558315,83.967348720,2.674787407,-3.841900000
BFDB-0350,Soteria 18650 (CU),ESRF18_Oct_Run010,ESRF18_Oct,18650,Heater (Non-ISC),18650-Brass,18650-Brass,V9.0,2.100000000,3.650000000,7.665000000,4.157000000,39.138500000,959.320963198,106.154600000,101.942399816,252.349970000,33.824714339,33.286761835,27.595214894,61.883929424,2.163968500,7.303100000
BFDB-0351,Soteria 18650 (CU),ESRF18_Oct_Run011,ESRF18_Oct,18650,Heater (Non-ISC),18650-Aluminum,18650-Brass,V9.0,2.100000000,3.650000000,7.665000000,4.158000000,39.460100000,969.672595595,88.487900000,86.008412445,221.005710000,30.426214472,29.676904436,25.070720836,64.293500037,1.528010763,8.262000000
BFDB-0352,Soteria 18650 (CU),ESRF18_Oct_Run012,ESRF18_Oct,18650,Heater (Non-ISC),18650-Aluminum,18650-Brass,V9.0,2.100000000,3.650000000,7.665000000,4.145000000,39.349300000,943.837569109,97.584300000,92.176501698,218.088620000,36.667327360,35.856412661,29.989315758,61.926927751,2.485748440,8.009300000
BFDB-0353,Soteria 18650 (CU),ESRF18_Oct_Run075,ESRF18_Oct,18650,Nail,18650-Brass,18650-Brass,V9.0,2.100000000,3.650000000,7.665000000,4.158000000,39.227400000,,,,,36.249141733,35.043033573,32.792381929,71.812699004,0.321981076,9.897400000
BFDB-0354,Soteria 18650 (CU),ESRF18_Oct_Run076,ESRF18_Oct,18650,Nail,18650-Brass,18650-Brass,V9.0,2.100000000,3.650000000,7.665000000,4.158000000,39.314400000,,,,,35.524400325,35.149769294,33.968831823,53.082459523,0.225174698,6.524400000
BFDB-0355,Soteria 18650 (CU),ESRF18_Oct_Run077,ESRF18_Oct,18650,Nail,18650-Brass,18650-Brass,V9.0,2.100000000,3.650000000,7.665000000,4.165000000,39.045900000,,,,,35.065550696,34.683220140,33.202988714,67.337173092,0.150782573,3.455900000
BFDB-0356,Soteria 18650 (DW),DLS19_Feb_Run032,DLS19_Feb,18650,Heater (ISC),18650-Brass,18650-Brass,V9.1,2.100000000,3.650000000,7.665000000,4.152000000,41.239400000,951.632371738,30.701600000,29.319807810,51.729845000,29.600587587,29.372605879,25.630845008,58.504151549,0.210511145,4.939400000
BFDB-0357,Soteria 18650 (DW),DLS19_Feb_Run033,DLS19_Feb,18650,Heater (ISC),18650-Brass,18650-Brass,V9.1,2.100000000,3.650000000,7.665000000,4.164000000,41.094300000,951.331225715,37.112600000,35.416673330,60.191590000,32.198427643,31.359649174,25.841321939,79.515635330,0.125995330,8.394300000
BFDB-0358,Soteria 18650 (DW),DLS19_Feb_Run034,DLS19_Feb,18650,Heater (ISC),18650-Brass,18650-Brass,V9.1,2.100000000,3.650000000,7.665000000,4.159000000,41.469700000,954.998033514,56.310900000,53.864455926,97.965745000,28.943655413,28.597799816,26.548329806,42.276152733,0.440053380,7.469700000
BFDB-0359,Soteria 18650 (DW),DLS19_Feb_Run035,DLS19_Feb,18650,Heater (ISC),18650-Brass,18650-Brass,V9.1,2.100000000,3.650000000,7.665000000,4.165000000,41.328100000,955.028505069,50.757100000,48.615572510,92.655115000,25.346334681,25.000098568,20.483210415,64.664750996,0.553545273,6.628100000
BFDB-0360,Soteria 18650 (DW),DLS19_Feb_Run029,DLS19_Feb,18650,Heater (Non-ISC),18650-Brass,18650-Brass,V9.1,2.100000000,3.650000000,7.665000000,4.164000000,41.445600000,954.537043606,106.780800000,102.051567671,233.081395000,23.225899528,22.204713366,21.696008024,86.372310774,2.003915199,8.845600000
BFDB-0361,Soteria 18650 (DW),DLS19_Feb_Run031,DLS19_Feb,18650,Heater (Non-ISC),18650-Brass,18650-Brass,V9.1,2.100000000,3.650000000,7.665000000,4.180000000,41.335200000,956.061371495,126.036100000,120.604420751,290.718640000,32.147142337,30.698874164,29.558020345,78.590153037,1.860968901,10.835200000
BFDB-0362,Soteria 18650 (DW),DLS19_Feb_Run042,DLS19_Feb,18650,Nail,18650-Brass,18650-Brass,V9.1,2.100000000,3.650000000,7.665000000,4.145000000,41.003500000,,,,,35.538969575,33.997592144,32.704955955,75.647725760,0.586661450,11.103500000
BFDB-0363,Soteria 18650 (DW),DLS19_Feb_Run043,DLS19_Feb,18650,Nail,18650-Brass,18650-Brass,V9.1,2.100000000,3.650000000,7.665000000,4.172000000,40.967600000,,,,,33.621335443,32.016371044,30.340867943,76.475985866,0.005629885,9.667600000
BFDB-0364,Soteria 18650 (DW),DLS19_Feb_Run044,DLS19_Feb,18650,Nail,18650-Brass,18650-Brass,V9.1,2.100000000,3.650000000,7.665000000,4.168000000,41.166700000,,,,,37.112569092,36.806283861,35.101418066,47.269704667,0.148808223,7.266700000
